Repository: yuxinghua000/CreepPredix

# MLND

## Capstone Project: Evaluation of Regression Models for Creep Prediction of CrMo Steels

### Code

Code is provided in the `creep.ipynb` notebook file. You will also be required to use the included `visuals.py` Python file and the `creep_5.csv` dataset file to complete.

## Data

The creep data is included as a selection of 2060 data points

Note (m.u.) is shorthand for *monetary units*.

**Features**
Chemical composition - 

C, Si, Mn, P, S, Ni, Cr, Mo, W, Cu, V, Nb, N, Al, O (all in wt. %)

minor alloy elements were omitted.

Heat treatment conditions - 

N_T      normaling temperature
N_Time   normaling time
T_T      tempering temperature
T_Time   tempering time

Creep testing conditions – 

stress and temperature

**Target**

Larson Miller Parameter -

LMP = T*(log10(t)+33)
t creep life in seconds
T testing temeprature in Kelvin

File: creep_5.csv (part 1 of 7)
life,LMP,Temperature,Stress,C,Si,Mn,P,S,Cr,Mo,W,Ni,Cu,V,Nb,N,Al,O,N_T,N_Time,CR_N,T_T,T_Time
7,27041.21259,723,412,0.159,0.31,0.7,0.007,0.005,2.27,0.99,0.01,0.2,0.04,0.01,0.005,0.0096,0.002,0.01,1203,3.4,3,938,30
76,27790.03494,723,373,0.159,0.31,0.7,0.007,0.005,2.27,0.99,0.01,0.2,0.04,0.01,0.005,0.0096,0.002,0.01,1203,3.4,3,938,30
401,28312.28009,723,333,0.159,0.31,0.7,0.007,0.005,2.27,0.99,0.01,0.2,0.04,0.01,0.005,0.0096,0.002,0.01,1203,3.4,3,938,30
1836,28789.98665,723,294,0.159,0.31,0.7,0.007,0.005,2.27,0.99,0.01,0.2,0.04,0.01,0.005,0.0096,0.002,0.01,1203,3.4,3,938,30
5794,29150.84016,723,265,0.159,0.31,0.7,0.007,0.005,2.27,0.99,0.01,0.2,0.04,0.01,0.005,0.0096,0.002,0.01,1203,3.4,3,938,30
17613,29499.94421,723,235,0.159,0.31,0.7,0.007,0.005,2.27,0.99,0.01,0.2,0.04,0.01,0.005,0.0096,0.002,0.01,1203,3.4,3,938,30
51,29577.97358,773,294,0.159,0.31,0.7,0.007,0.005,2.27,0.99,0.01,0.2,0.04,0.01,0.005,0.0096,0.002,0.01,1203,3.4,3,938,30
163,29968.04285,773,265,0.159,0.31,0.7,0.007,0.005,2.27,0.99,0.01,0.2,0.04,0.01,0.005,0.0096,0.002,0.01,1203,3.4,3,938,30
1502,30713.58769,773,216,0.159,0.31,0.7,0.007,0.005,2.27,0.99,0.01,0.2,0.04,0.01,0.005,0.0096,0.002,0.01,1203,3.4,3,938,30
3198,30967.29288,773,196,0.159,0.31,0.7,0.007,0.005,2.27,0.99,0.01,0.2,0.04,0.01,0.005,0.0096,0.002,0.01,1203,3.4,3,938,30
13077,31440.08261,773,177,0.159,0.31,0.7,0.007,0.005,2.27,0.99,0.01,0.2,0.04,0.01,0.005,0.0096,0.002,0.01,1203,3.4,3,938,30
34791,31768.57576,773,157,0.159,0.31,0.7,0.007,0.005,2.27,0.99,0.01,0.2,0.04,0.01,0.005,0.0096,0.002,0.01,1203,3.4,3,938,30
64,31572.32308,823,216,0.159,0.31,0.7,0.007,0.005,2.27,0.99,0.01,0.2,0.04,0.01,0.005,0.0096,0.002,0.01,1203,3.4,3,938,30
357,32186.6829,823,177,0.159,0.31,0.7,0.007,0.005,2.27,0.99,0.01,0.2,0.04,0.01,0.005,0.0096,0.002,0.01,1203,3.4,3,938,30
4614,33101.37281,823,137,0.159,0.31,0.7,0.007,0.005,2.27,0.99,0.01,0.2,0.04,0.01,0.005,0.0096,0.002,0.01,1203,3.4,3,938,30
17041,33568.35741,823,108,0.159,0.31,0.7,0.007,0.005,2.27,0.99,0.01,0.2,0.04,0.01,0.005,0.0096,0.002,0.01,1203,3.4,3,938,30
26794,33730.11186,823,98,0.159,0.31,0.7,0.007,0.005,2.27,0.99,0.01,0.2,0.04,0.01,0.005,0.0096,0.002,0.01,1203,3.4,3,938,30
48458,33941.89275,823,88,0.159,0.31,0.7,0.007,0.005,2.27,0.99,0.01,0.2,0.04,0.01,0.005,0.0096,0.002,0.01,1203,3.4,3,938,30
65480,34049.49439,823,78,0.159,0.31,0.7,0.007,0.005,2.27,0.99,0.01,0.2,0.04,0.01,0.005,0.0096,0.002,0.01,1203,3.4,3,938,30
173,33867.46633,873,137,0.159,0.31,0.7,0.007,0.005,2.27,0.99,0.01,0.2,0.04,0.01,0.005,0.0096,0.002,0.01,1203,3.4,3,938,30
1407,34662.11283,873,98,0.159,0.31,0.7,0.007,0.005,2.27,0.99,0.01,0.2,0.04,0.01,0.005,0.0096,0.002,0.01,1203,3.4,3,938,30
2886,34934.49078,873,78,0.159,0.31,0.7,0.007,0.005,2.27,0.99,0.01,0.2,0.04,0.01,0.005,0.0096,0.002,0.01,1203,3.4,3,938,30
5939,35208.10382,873,69,0.159,0.31,0.7,0.007,0.005,2.27,0.99,0.01,0.2,0.04,0.01,0.005,0.0096,0.002,0.01,1203,3.4,3,938,30
8998,35365.62153,873,61,0.159,0.31,0.7,0.007,0.005,2.27,0.99,0.01,0.2,0.04,0.01,0.005,0.0096,0.002,0.01,1203,3.4,3,938,30
12407,35487.42318,873,53,0.159,0.31,0.7,0.007,0.005,2.27,0.99,0.01,0.2,0.04,0.01,0.005,0.0096,0.002,0.01,1203,3.4,3,938,30
26284,35772.04273,873,41,0.159,0.31,0.7,0.007,0.005,2.27,0.99,0.01,0.2,0.04,0.01,0.005,0.0096,0.002,0.01,1203,3.4,3,938,30
175,35811.79133,923,116,0.159,0.31,0.7,0.007,0.005,2.27,0.99,0.01,0.2,0.04,0.01,0.005,0.0096,0.002,0.01,1203,3.4,3,938,30
884,36461.04265,923,53,0.159,0.31,0.7,0.007,0.005,2.27,0.99,0.01,0.2,0.04,0.01,0.005,0.0096,0.002,0.01,1203,3.4,3,938,30
2677,36905.18665,923,37,0.159,0.31,0.7,0.007,0.005,2.27,0.99,0.01,0.2,0.04,0.01,0.005,0.0096,0.002,0.01,1203,3.4,3,938,30
6175,37240.22512,923,26,0.159,0.31,0.7,0.007,0.005,2.27,0.99,0.01,0.2,0.04,0.01,0.005,0.0096,0.002,0.01,1203,3.4,3,938,30
217,28119.4671,723,530,0.13,0.25,0.49,0.009,0.011,2.31,1.01,0.01,0.03,0.03,0.01,0.005,0.0115,0.039,0.01,1203,3,3,873,3
2795,28921.94076,723,471,0.13,0.25,0.49,0.009,0.011,2.31,1.01,0.01,0.03,0.03,0.01,0.005,0.0115,0.039,0.01,1203,3,3,873,3
10863,29348.1984,723,412,0.13,0.25,0.49,0.009,0.011,2.31,1.01,0.01,0.03,0.03,0.01,0.005,0.0115,0.039,0.01,1203,3,3,873,3
31773,29685.1948,723,373,0.13,0.25,0.49,0.009,0.011,2.31,1.01,0.01,0.03,0.03,0.01,0.005,0.0115,0.039,0.01,1203,3,3,873,3
77470,29965.05027,723,333,0.13,0.25,0.49,0.009,0.011,2.31,1.01,0.01,0.03,0.03,0.01,0.005,0.0115,0.039,0.01,1203,3,3,873,3
589,30399.32096,773,373,0.13,0.25,0.49,0.009,0.011,2.31,1.01,0.01,0.03,0.03,0.01,0.005,0.0115,0.039,0.01,1203,3,3,873,3
4306,31067.16105,773,294,0.13,0.25,0.49,0.009,0.011,2.31,1.01,0.01,0.03,0.03,0.01,0.005,0.0115,0.039,0.01,1203,3,3,873,3
26475,31676.87404,773,216,0.13,0.25,0.49,0.009,0.011,2.31,1.01,0.01,0.03,0.03,0.01,0.005,0.0115,0.039,0.01,1203,3,3,873,3
69910,32002.85071,773,177,0.13,0.25,0.49,0.009,0.011,2.31,1.01,0.01,0.03,0.03,0.01,0.005,0.0115,0.039,0.01,1203,3,3,873,3
329,32157.48918,823,265,0.13,0.25,0.49,0.009,0.011,2.31,1.01,0.01,0.03,0.03,0.01,0.005,0.0115,0.039,0.01,1203,3,3,873,3
947,32535.37299,823,216,0.13,0.25,0.49,0.009,0.011,2.31,1.01,0.01,0.03,0.03,0.01,0.005,0.0115,0.039,0.01,1203,3,3,873,3
2865,32931.05053,823,177,0.13,0.25,0.49,0.009,0.011,2.31,1.01,0.01,0.03,0.03,0.01,0.005,0.0115,0.039,0.01,1203,3,3,873,3
7653,33282.23046,823,137,0.13,0.25,0.49,0.009,0.011,2.31,1.01,0.01,0.03,0.03,0.01,0.005,0.0115,0.039,0.01,1203,3,3,873,3
14413,33508.49182,823,108,0.13,0.25,0.49,0.009,0.011,2.31,1.01,0.01,0.03,0.03,0.01,0.005,0.0115,0.039,0.01,1203,3,3,873,3
17682,33581.55529,823,98,0.13,0.25,0.49,0.009,0.011,2.31,1.01,0.01,0.03,0.03,0.01,0.005,0.0115,0.039,0.01,1203,3,3,873,3
31456,33787.44694,823,88,0.13,0.25,0.49,0.009,0.011,2.31,1.01,0.01,0.03,0.03,0.01,0.005,0.0115,0.039,0.01,1203,3,3,873,3
34516,33820.6278,823,78,0.13,0.25,0.49,0.009,0.011,2.31,1.01,0.01,0.03,0.03,0.01,0.005,0.0115,0.039,0.01,1203,3,3,873,3
480,34254.37568,873,137,0.13,0.25,0.49,0.009,0.011,2.31,1.01,0.01,0.03,0.03,0.01,0.005,0.0115,0.039,0.01,1203,3,3,873,3
1205,34603.35378,873,98,0.13,0.25,0.49,0.009,0.011,2.31,1.01,0.01,0.03,0.03,0.01,0.005,0.0115,0.039,0.01,1203,3,3,873,3
2576,34891.40782,873,78,0.13,0.25,0.49,0.009,0.011,2.31,1.01,0.01,0.03,0.03,0.01,0.005,0.0115,0.039,0.01,1203,3,3,873,3
3449,35002.05824,873,69,0.13,0.25,0.49,0.009,0.011,2.31,1.01,0.01,0.03,0.03,0.01,0.005,0.0115,0.039,0.01,1203,3,3,873,3
5120,35151.84476,873,61,0.13,0.25,0.49,0.009,0.011,2.31,1.01,0.01,0.03,0.03,0.01,0.005,0.0115,0.039,0.01,1203,3,3,873,3
6254,35227.69791,873,53,0.13,0.25,0.49,0.009,0.011,2.31,1.01,0.01,0.03,0.03,0.01,0.005,0.0115,0.039,0.01,1203,3,3,873,3
17701,35622.15416,873,41,0.13,0.25,0.49,0.009,0.011,2.31,1.01,0.01,0.03,0.03,0.01,0.005,0.0115,0.039,0.01,1203,3,3,873,3
548,36269.36166,923,53,0.13,0.25,0.49,0.009,0.011,2.31,1.01,0.01,0.03,0.03,0.01,0.005,0.0115,0.039,0.01,1203,3,3,873,3
1648,36710.71871,923,37,0.13,0.25,0.49,0.009,0.011,2.31,1.01,0.01,0.03,0.03,0.01,0.005,0.0115,0.039,0.01,1203,3,3,873,3
4934,37150.29002,923,26,0.13,0.25,0.49,0.009,0.011,2.31,1.01,0.01,0.03,0.03,0.01,0.005,0.0115,0.039,0.01,1203,3,3,873,3
36,27555.41342,723,471,0.14,0.21,0.53,0.012,0.012,2.4,1.01,0.01,0.14,0.16,0.01,0.005,0.0108,0.018,0.01,1203,6,3,908,6
386,28300.30933,723,412,0.14,0.21,0.53,0.012,0.012,2.4,1.01,0.01,0.14,0.16,0.01,0.005,0.0108,0.018,0.01,1203,6,3,908,6
1318,28685.90555,723,373,0.14,0.21,0.53,0.012,0.012,2.4,1.01,0.01,0.14,0.16,0.01,0.005,0.0108,0.018,0.01,1203,6,3,908,6
5956,29159.49895,723,333,0.14,0.21,0.53,0.012,0.012,2.4,1.01,0.01,0.14,0.16,0.01,0.005,0.0108,0.018,0.01,1203,6,3,908,6
65,29659.40386,773,373,0.14,0.21,0.53,0.012,0.012,2.4,1.01,0.01,0.14,0.16,0.01,0.005,0.0108,0.018,0.01,1203,6,3,908,6
111,29839.0565,773,333,0.14,0.21,0.53,0.012,0.012,2.4,1.01,0.01,0.14,0.16,0.01,0.005,0.0108,0.018,0.01,1203,6,3,908,6
784,30495.32815,773,294,0.14,0.21,0.53,0.012,0.012,2.4,1.01,0.01,0.14,0.16,0.01,0.005,0.0108,0.018,0.01,1203,6,3,908,6
2601,30897.92533,773,265,0.14,0.21,0.53,0.012,0.012,2.4,1.01,0.01,0.14,0.16,0.01,0.005,0.0108,0.018,0.01,1203,6,3,908,6
11781,31405.04564,773,216,0.14,0.21,0.53,0.012,0.012,2.4,1.01,0.01,0.14,0.16,0.01,0.005,0.0108,0.018,0.01,1203,6,3,908,6
27813,31693.42541,773,196,0.14,0.21,0.53,0.012,0.012,2.4,1.01,0.01,0.14,0.16,0.01,0.005,0.0108,0.018,0.01,1203,6,3,908,6
30031,31719.18328,773,177,0.14,0.21,0.53,0.012,0.012,2.4,1.01,0.01,0.14,0.16,0.01,0.005,0.0108,0.018,0.01,1203,6,3,908,6
70,31604.35265,823,265,0.14,0.21,0.53,0.012,0.012,2.4,1.01,0.01,0.14,0.16,0.01,0.005,0.0108,0.018,0.01,1203,6,3,908,6
485,32296.20241,823,216,0.14,0.21,0.53,0.012,0.012,2.4,1.01,0.01,0.14,0.16,0.01,0.005,0.0108,0.018,0.01,1203,6,3,908,6
1398,32674.58936,823,177,0.14,0.21,0.53,0.012,0.012,2.4,1.01,0.01,0.14,0.16,0.01,0.005,0.0108,0.018,0.01,1203,6,3,908,6
4978,33128.51313,823,137,0.14,0.21,0.53,0.012,0.012,2.4,1.01,0.01,0.14,0.16,0.01,0.005,0.0108,0.018,0.01,1203,6,3,908,6
13403,33482.52422,823,108,0.14,0.21,0.53,0.012,0.012,2.4,1.01,0.01,0.14,0.16,0.01,0.005,0.0108,0.018,0.01,1203,6,3,908,6
20617,33636.44452,823,98,0.14,0.21,0.53,0.012,0.012,2.4,1.01,0.01,0.14,0.16,0.01,0.005,0.0108,0.018,0.01,1203,6,3,908,6
27485,33739.21275,823,88,0.14,0.21,0.53,0.012,0.012,2.4,1.01,0.01,0.14,0.16,0.01,0.005,0.0108,0.018,0.01,1203,6,3,908,6
45875,33922.31407,823,78,0.14,0.21,0.53,0.012,0.012,2.4,1.01,0.01,0.14,0.16,0.01,0.005,0.0108,0.018,0.01,1203,6,3,908,6
350,34134.62349,873,137,0.14,0.21,0.53,0.012,0.012,2.4,1.01,0.01,0.14,0.16,0.01,0.005,0.0108,0.018,0.01,1203,6,3,908,6
1274,34624.46499,873,98,0.14,0.21,0.53,0.012,0.012,2.4,1.01,0.01,0.14,0.16,0.01,0.005,0.0108,0.018,0.01,1203,6,3,908,6
2353,34857.07803,873,78,0.14,0.21,0.53,0.012,0.012,2.4,1.01,0.01,0.14,0.16,0.01,0.005,0.0108,0.018,0.01,1203,6,3,908,6
3965,35054.91839,873,69,0.14,0.21,0.53,0.012,0.012,2.4,1.01,0.01,0.14,0.16,0.01,0.005,0.0108,0.018,0.01,1203,6,3,908,6
6509,35242.85004,873,61,0.14,0.21,0.53,0.012,0.012,2.4,1.01,0.01,0.14,0.16,0.01,0.005,0.0108,0.018,0.01,1203,6,3,908,6
10766,35433.63555,873,53,0.14,0.21,0.53,0.012,0.012,2.4,1.01,0.01,0.14,0.16,0.01,0.005,0.0108,0.018,0.01,1203,6,3,908,6
32859,35856.69132,873,41,0.14,0.21,0.53,0.012,0.012,2.4,1.01,0.01,0.14,0.16,0.01,0.005,0.0108,0.018,0.01,1203,6,3,908,6
182,35827.5131,923,78,0.14,0.21,0.53,0.012,0.012,2.4,1.01,0.01,0.14,0.16,0.01,0.005,0.0108,0.018,0.01,1203,6,3,908,6
688,36360.56134,923,53,0.14,0.21,0.53,0.012,0.012,2.4,1.01,0.01,0.14,0.16,0.01,0.005,0.0108,0.018,0.01,1203,6,3,908,6
3346,36994.60465,923,37,0.14,0.21,0.53,0.012,0.012,2.4,1.01,0.01,0.14,0.16,0.01,0.005,0.0108,0.018,0.01,1203,6,3,908,6
11200,37478.89544,923,26,0.14,0.21,0.53,0.012,0.012,2.4,1.01,0.01,0.14,0.16,0.01,0.005,0.0108,0.018,0.01,1203,6,3,908,6
41,27596.24944,723,471,0.14,0.25,0.55,0.01,0.009,2.44,1.03,0.01,0.18,0.13,0.01,0.005,0.0102,0.018,0.01,1203,6,3,908,6
419,28326.06745,723,431,0.14,0.25,0.55,0.01,0.009,2.44,1.03,0.01,0.18,0.13,0.01,0.005,0.0102,0.018,0.01,1203,6,3,908,6
503,28383.44036,723,412,0.14,0.25,0.55,0.01,0.009,2.44,1.03,0.01,0.18,0.13,0.01,0.005,0.0102,0.018,0.01,1203,6,3,908,6
1579,28742.63699,723,392,0.14,0.25,0.55,0.01,0.009,2.44,1.03,0.01,0.18,0.13,0.01,0.005,0.0102,0.018,0.01,1203,6,3,908,6
1710,28767.6629,723,373,0.14,0.25,0.55,0.01,0.009,2.44,1.03,0.01,0.18,0.13,0.01,0.005,0.0102,0.018,0.01,1203,6,3,908,6
3130,28957.48526,723,373,0.14,0.25,0.55,0.01,0.009,2.44,1.03,0.01,0.18,0.13,0.01,0.005,0.0102,0.018,0.01,1203,6,3,908,6
6852,29203.50266,723,353,0.14,0.25,0.55,0.01,0.009,2.44,1.03,0.01,0.18,0.13,0.01,0.005,0.0102,0.018,0.01,1203,6,3,908,6
8846,29283.70474,723,333,0.14,0.25,0.55,0.01,0.009,2.44,1.03,0.01,0.18,0.13,0.01,0.005,0.0102,0.018,0.01,1203,6,3,908,6
18347,29512.76425,723,333,0.14,0.25,0.55,0.01,0.009,2.44,1.03,0.01,0.18,0.13,0.01,0.005,0.0102,0.018,0.01,1203,6,3,908,6
34872,29714.41747,723,294,0.14,0.25,0.55,0.01,0.009,2.44,1.03,0.01,0.18,0.13,0.01,0.005,0.0102,0.018,0.01,1203,6,3,908,6
40,29496.41421,773,373,0.14,0.25,0.55,0.01,0.009,2.44,1.03,0.01,0.18,0.13,0.01,0.005,0.0102,0.018,0.01,1203,6,3,908,6
174,29989.9664,773,333,0.14,0.25,0.55,0.01,0.009,2.44,1.03,0.01,0.18,0.13,0.01,0.005,0.0102,0.018,0.01,1203,6,3,908,6
438,30299.88132,773,333,0.14,0.25,0.55,0.01,0.009,2.44,1.03,0.01,0.18,0.13,0.01,0.005,0.0102,0.018,0.01,1203,6,3,908,6
1373,30683.44116,773,294,0.14,0.25,0.55,0.01,0.009,2.44,1.03,0.01,0.18,0.13,0.01,0.005,0.0102,0.018,0.01,1203,6,3,908,6
6439,31202.23848,773,265,0.14,0.25,0.55,0.01,0.009,2.44,1.03,0.01,0.18,0.13,0.01,0.005,0.0102,0.018,0.01,1203,6,3,908,6
27318,31687.39683,773,216,0.14,0.25,0.55,0.01,0.009,2.44,1.03,0.01,0.18,0.13,0.01,0.005,0.0102,0.018,0.01,1203,6,3,908,6
75026,32026.56055,773,177,0.14,0.25,0.55,0.01,0.009,2.44,1.03,0.01,0.18,0.13,0.01,0.005,0.0102,0.018,0.01,1203,6,3,908,6
81853,32055.79758,773,177,0.14,0.25,0.55,0.01,0.009,2.44,1.03,0.01,0.18,0.13,0.01,0.005,0.0102,0.018,0.01,1203,6,3,908,6
100,31731.83696,823,265,0.14,0.25,0.55,0.01,0.009,2.44,1.03,0.01,0.18,0.13,0.01,0.005,0.0102,0.018,0.01,1203,6,3,908,6
679,32416.46578,823,235,0.14,0.25,0.55,0.01,0.009,2.44,1.03,0.01,0.18,0.13,0.01,0.005,0.0102,0.018,0.01,1203,6,3,908,6
956,32538.7538,823,216,0.14,0.25,0.55,0.01,0.009,2.44,1.03,0.01,0.18,0.13,0.01,0.005,0.0102,0.018,0.01,1203,6,3,908,6
1155,32606.34193,823,216,0.14,0.25,0.55,0.01,0.009,2.44,1.03,0.01,0.18,0.13,0.01,0.005,0.0102,0.018,0.01,1203,6,3,908,6
1518,32704.02363,823,196,0.14,0.25,0.55,0.01,0.009,2.44,1.03,0.01,0.18,0.13,0.01,0.005,0.0102,0.018,0.01,1203,6,3,908,6
2482,32879.75882,823,177,0.14,0.25,0.55,0.01,0.009,2.44,1.03,0.01,0.18,0.13,0.01,0.005,0.0102,0.018,0.01,1203,6,3,908,6
3512,33003.82832,823,177,0.14,0.25,0.55,0.01,0.009,2.44,1.03,0.01,0.18,0.13,0.01,0.005,0.0102,0.018,0.01,1203,6,3,908,6
8203,33307.0365,823,137,0.14,0.25,0.55,0.01,0.009,2.44,1.03,0.01,0.18,0.13,0.01,0.005,0.0102,0.018,0.01,1203,6,3,908,6
24516,33698.35399,823,108,0.14,0.25,0.55,0.01,0.009,2.44,1.03,0.01,0.18,0.13,0.01,0.005,0.0102,0.018,0.01,1203,6,3,908,6
32635,33800.59857,823,98,0.14,0.25,0.55,0.01,0.009,2.44,1.03,0.01,0.18,0.13,0.01,0.005,0.0102,0.018,0.01,1203,6,3,908,6
46816,33929.57147,823,88,0.14,0.25,0.55,0.01,0.009,2.44,1.03,0.01,0.18,0.13,0.01,0.005,0.0102,0.018,0.01,1203,6,3,908,6
66055,34052.61935,823,78,0.14,0.25,0.55,0.01,0.009,2.44,1.03,0.01,0.18,0.13,0.01,0.005,0.0102,0.018,0.01,1203,6,3,908,6
633,34359.27752,873,137,0.14,0.25,0.55,0.01,0.009,2.44,1.03,0.01,0.18,0.13,0.01,0.005,0.0102,0.018,0.01,1203,6,3,908,6
2064,34807.39365,873,98,0.14,0.25,0.55,0.01,0.009,2.44,1.03,0.01,0.18,0.13,0.01,0.005,0.0102,0.018,0.01,1203,6,3,908,6
3842,35042.97066,873,78,0.14,0.25,0.55,0.01,0.009,2.44,1.03,0.01,0.18,0.13,0.01,0.005,0.0102,0.018,0.01,1203,6,3,908,6
5957,35209.25118,873,69,0.14,0.25,0.55,0.01,0.009,2.44,1.03,0.01,0.18,0.13,0.01,0.005,0.0102,0.018,0.01,1203,6,3,908,6
8798,35357.09928,873,61,0.14,0.25,0.55,0.01,0.009,2.44,1.03,0.01,0.18,0.13,0.01,0.005,0.0102,0.018,0.01,1203,6,3,908,6
12997,35505.03713,873,53,0.14,0.25,0.55,0.01,0.009,2.44,1.03,0.01,0.18,0.13,0.01,0.005,0.0102,0.018,0.01,1203,6,3,908,6
34527,35875.46475,873,41,0.14,0.25,0.55,0.01,0.009,2.44,1.03,0.01,0.18,0.13,0.01,0.005,0.0102,0.018,0.01,1203,6,3,908,6
250,35954.76584,923,78,0.14,0.25,0.55,0.01,0.009,2.44,1.03,0.01,0.18,0.13,0.01,0.005,0.0102,0.018,0.01,1203,6,3,908,6
978,36501.54997,923,53,0.14,0.25,0.55,0.01,0.009,2.44,1.03,0.01,0.18,0.13,0.01,0.005,0.0102,0.018,0.01,1203,6,3,908,6
3159,36971.55151,923,37,0.14,0.25,0.55,0.01,0.009,2.44,1.03,0.01,0.18,0.13,0.01,0.005,0.0102,0.018,0.01,1203,6,3,908,6
13606,37556.90043,923,26,0.14,0.25,0.55,0.01,0.009,2.44,1.03,0.01,0.18,0.13,0.01,0.005,0.0102,0.018,0.01,1203,6,3,908,6
65,27740.94306,723,471,0.14,0.31,0.52,0.009,0.009,2.4,1.04,0.01,0.19,0.13,0.01,0.005,0.0112,0.017,0.01,1203,6,3,908,6
585,28430.8604,723,412,0.14,0.31,0.52,0.009,0.009,2.4,1.04,0.01,0.19,0.13,0.01,0.005,0.0112,0.017,0.01,1203,6,3,908,6
2376,28870.94368,723,373,0.14,0.31,0.52,0.009,0.009,2.4,1.04,0.01,0.19,0.13,0.01,0.005,0.0112,0.017,0.01,1203,6,3,908,6
9962,29321.01125,723,333,0.14,0.31,0.52,0.009,0.009,2.4,1.04,0.01,0.19,0.13,0.01,0.005,0.0112,0.017,0.01,1203,6,3,908,6
41504,29769.08575,723,294,0.14,0.31,0.52,0.009,0.009,2.4,1.04,0.01,0.19,0.13,0.01,0.005,0.0112,0.017,0.01,1203,6,3,908,6
54,29597.16221,773,373,0.14,0.31,0.52,0.009,0.009,2.4,1.04,0.01,0.19,0.13,0.01,0.005,0.0112,0.017,0.01,1203,6,3,908,6
235,30090.85729,773,333,0.14,0.31,0.52,0.009,0.009,2.4,1.04,0.01,0.19,0.13,0.01,0.005,0.0112,0.017,0.01,1203,6,3,908,6
1715,30758.108,773,294,0.14,0.31,0.52,0.009,0.009,2.4,1.04,0.01,0.19,0.13,0.01,0.005,0.0112,0.017,0.01,1203,6,3,908,6
2427,30874.68077,773,265,0.14,0.31,0.52,0.009,0.009,2.4,1.04,0.01,0.19,0.13,0.01,0.005,0.0112,0.017,0.01,1203,6,3,908,6
11148,31386.50508,773,216,0.14,0.31,0.52,0.009,0.009,2.4,1.04,0.01,0.19,0.13,0.01,0.005,0.0112,0.017,0.01,1203,6,3,908,6
20175,31585.6427,773,196,0.14,0.31,0.52,0.009,0.009,2.4,1.04,0.01,0.19,0.13,0.01,0.005,0.0112,0.017,0.01,1203,6,3,908,6
31471,31734.90668,773,177,0.14,0.31,0.52,0.009,0.009,2.4,1.04,0.01,0.19,0.13,0.01,0.005,0.0112,0.017,0.01,1203,6,3,908,6
53448,31912.71285,773,157,0.14,0.31,0.52,0.009,0.009,2.4,1.04,0.01,0.19,0.13,0.01,0.005,0.0112,0.017,0.01,1203,6,3,908,6
88628,32082.49418,773,137,0.14,0.31,0.52,0.009,0.009,2.4,1.04,0.01,0.19,0.13,0.01,0.005,0.0112,0.017,0.01,1203,6,3,908,6
157,31893.06237,823,265,0.14,0.31,0.52,0.009,0.009,2.4,1.04,0.01,0.19,0.13,0.01,0.005,0.0112,0.017,0.01,1203,6,3,908,6
534,32330.60341,823,216,0.14,0.31,0.52,0.009,0.009,2.4,1.04,0.01,0.19,0.13,0.01,0.005,0.0112,0.017,0.01,1203,6,3,908,6
1608,32724.61037,823,177,0.14,0.31,0.52,0.009,0.009,2.4,1.04,0.01,0.19,0.13,0.01,0.005,0.0112,0.017,0.01,1203,6,3,908,6
4298,33076.01521,823,137,0.14,0.31,0.52,0.009,0.009,2.4,1.04,0.01,0.19,0.13,0.01,0.005,0.0112,0.017,0.01,1203,6,3,908,6
10507,33395.51395,823,108,0.14,0.31,0.52,0.009,0.009,2.4,1.04,0.01,0.19,0.13,0.01,0.005,0.0112,0.017,0.01,1203,6,3,908,6
16641,33559.86762,823,98,0.14,0.31,0.52,0.009,0.009,2.4,1.04,0.01,0.19,0.13,0.01,0.005,0.0112,0.017,0.01,1203,6,3,908,6
26517,33726.39753,823,88,0.14,0.31,0.52,0.009,0.009,2.4,1.04,0.01,0.19,0.13,0.01,0.005,0.0112,0.017,0.01,1203,6,3,908,6
43387,33902.38393,823,78,0.14,0.31,0.52,0.009,0.009,2.4,1.04,0.01,0.19,0.13,0.01,0.005,0.0112,0.017,0.01,1203,6,3,908,6
46047,33923.65166,823,78,0.14,0.31,0.52,0.009,0.009,2.4,1.04,0.01,0.19,0.13,0.01,0.005,0.0112,0.017,0.01,1203,6,3,908,6
986,34527.30663,873,98,0.14,0.31,0.52,0.009,0.009,2.4,1.04,0.01,0.19,0.13,0.01,0.005,0.0112,0.017,0.01,1203,6,3,908,6
2229,34836.55217,873,78,0.14,0.31,0.52,0.009,0.009,2.4,1.04,0.01,0.19,0.13,0.01,0.005,0.0112,0.017,0.01,1203,6,3,908,6
3708,35029.51106,873,69,0.14,0.31,0.52,0.009,0.009,2.4,1.04,0.01,0.19,0.13,0.01,0.005,0.0112,0.017,0.01,1203,6,3,908,6
6550,35245.23074,873,61,0.14,0.31,0.52,0.009,0.009,2.4,1.04,0.01,0.19,0.13,0.01,0.005,0.0112,0.017,0.01,1203,6,3,908,6
11375,35454.49766,873,53,0.14,0.31,0.52,0.009,0.009,2.4,1.04,0.01,0.19,0.13,0.01,0.005,0.0112,0.017,0.01,1203,6,3,908,6
31196,35837.00043,873,41,0.14,0.31,0.52,0.009,0.009,2.4,1.04,0.01,0.19,0.13,0.01,0.005,0.0112,0.017,0.01,1203,6,3,908,6
170,35800.17156,923,78,0.14,0.31,0.52,0.009,0.009,2.4,1.04,0.01,0.19,0.13,0.01,0.005,0.0112,0.017,0.01,1203,6,3,908,6
770,36405.69815,923,53,0.14,0.31,0.52,0.009,0.009,2.4,1.04,0.01,0.19,0.13,0.01,0.005,0.0112,0.017,0.01,1203,6,3,908,6
3462,37008.26609,923,37,0.14,0.31,0.52,0.009,0.009,2.4,1.04,0.01,0.19,0.13,0.01,0.005,0.0112,0.017,0.01,1203,6,3,908,6
9797,37425.24615,923,26,0.14,0.31,0.52,0.009,0.009,2.4,1.04,0.01,0.19,0.13,0.01,0.005,0.0112,0.017,0.01,1203,6,3,908,6
4,26865.49608,723,471,0.08,0.42,0.54,0.018,0.007,2.28,0.96,0.01,0.03,0.03,0.01,0.005,0.0069,0.001,0.01,1173,1.2,3,905,1.25
632,28455.12516,723,412,0.08,0.42,0.54,0.018,0.007,2.28,0.96,0.01,0.03,0.03,0.01,0.005,0.0069,0.001,0.01,1173,1.2,3,905,1.25
7560,29234.37797,723,373,0.08,0.42,0.54,0.018,0.007,2.28,0.96,0.01,0.03,0.03,0.01,0.005,0.0069,0.001,0.01,1173,1.2,3,905,1.25
38022,29741.57198,723,333,0.08,0.42,0.54,0.018,0.007,2.28,0.96,0.01,0.03,0.03,0.01,0.005,0.0069,0.001,0.01,1173,1.2,3,905,1.25
17,29209.15885,773,373,0.08,0.42,0.54,0.018,0.007,2.28,0.96,0.01,0.03,0.03,0.01,0.005,0.0069,0.001,0.01,1173,1.2,3,905,1.25
96,29790.3175,773,333,0.08,0.42,0.54,0.018,0.007,2.28,0.96,0.01,0.03,0.03,0.01,0.005,0.0069,0.001,0.01,1173,1.2,3,905,1.25
546,30373.87175,773,294,0.08,0.42,0.54,0.018,0.007,2.28,0.96,0.01,0.03,0.03,0.01,0.005,0.0069,0.001,0.01,1173,1.2,3,905,1.25
1795,30773.41366,773,265,0.08,0.42,0.54,0.018,0.007,2.28,0.96,0.01,0.03,0.03,0.01,0.005,0.0069,0.001,0.01,1173,1.2,3,905,1.25
11243,31389.35378,773,216,0.08,0.42,0.54,0.018,0.007,2.28,0.96,0.01,0.03,0.03,0.01,0.005,0.0069,0.001,0.01,1173,1.2,3,905,1.25
20093,31584.27545,773,196,0.08,0.42,0.54,0.018,0.007,2.28,0.96,0.01,0.03,0.03,0.01,0.005,0.0069,0.001,0.01,1173,1.2,3,905,1.25
28800,31705.13223,773,177,0.08,0.42,0.54,0.018,0.007,2.28,0.96,0.01,0.03,0.03,0.01,0.005,0.0069,0.001,0.01,1173,1.2,3,905,1.25
47408,31872.45515,773,157,0.08,0.42,0.54,0.018,0.007,2.28,0.96,0.01,0.03,0.03,0.01,0.005,0.0069,0.001,0.01,1173,1.2,3,905,1.25
77155,32035.95426,773,137,0.08,0.42,0.54,0.018,0.007,2.28,0.96,0.01,0.03,0.03,0.01,0.005,0.0069,0.001,0.01,1173,1.2,3,905,1.25
35,31356.60496,823,265,0.08,0.42,0.54,0.018,0.007,2.28,0.96,0.01,0.03,0.03,0.01,0.005,0.0069,0.001,0.01,1173,1.2,3,905,1.25
266,32081.51455,823,216,0.08,0.42,0.54,0.018,0.007,2.28,0.96,0.01,0.03,0.03,0.01,0.005,0.0069,0.001,0.01,1173,1.2,3,905,1.25
1230,32628.82886,823,177,0.08,0.42,0.54,0.018,0.007,2.28,0.96,0.01,0.03,0.03,0.01,0.005,0.0069,0.001,0.01,1173,1.2,3,905,1.25
5282,33149.70004,823,137,0.08,0.42,0.54,0.018,0.007,2.28,0.96,0.01,0.03,0.03,0.01,0.005,0.0069,0.001,0.01,1173,1.2,3,905,1.25
12658,33462.08343,823,108,0.08,0.42,0.54,0.018,0.007,2.28,0.96,0.01,0.03,0.03,0.01,0.005,0.0069,0.001,0.01,1173,1.2,3,905,1.25
17291,33573.56291,823,98,0.08,0.42,0.54,0.018,0.007,2.28,0.96,0.01,0.03,0.03,0.01,0.005,0.0069,0.001,0.01,1173,1.2,3,905,1.25
22903,33674.02838,823,88,0.08,0.42,0.54,0.018,0.007,2.28,0.96,0.01,0.03,0.03,0.01,0.005,0.0069,0.001,0.01,1173,1.2,3,905,1.25
38118,33856.10704,823,78,0.08,0.42,0.54,0.018,0.007,2.28,0.96,0.01,0.03,0.03,0.01,0.005,0.0069,0.001,0.01,1173,1.2,3,905,1.25
267,34031.99641,873,137,0.08,0.42,0.54,0.018,0.007,2.28,0.96,0.01,0.03,0.03,0.01,0.005,0.0069,0.001,0.01,1173,1.2,3,905,1.25
1027,34542.75308,873,98,0.08,0.42,0.54,0.018,0.007,2.28,0.96,0.01,0.03,0.03,0.01,0.005,0.0069,0.001,0.01,1173,1.2,3,905,1.25
1861,34768.14067,873,78,0.08,0.42,0.54,0.018,0.007,2.28,0.96,0.01,0.03,0.03,0.01,0.005,0.0069,0.001,0.01,1173,1.2,3,905,1.25
2583,34892.43669,873,69,0.08,0.42,0.54,0.018,0.007,2.28,0.96,0.01,0.03,0.03,0.01,0.005,0.0069,0.001,0.01,1173,1.2,3,905,1.25
4070,35064.828,873,61,0.08,0.42,0.54,0.018,0.007,2.28,0.96,0.01,0.03,0.03,0.01,0.005,0.0069,0.001,0.01,1173,1.2,3,905,1.25
5965,35209.76,873,53,0.08,0.42,0.54,0.018,0.007,2.28,0.96,0.01,0.03,0.03,0.01,0.005,0.0069,0.001,0.01,1173,1.2,3,905,1.25
15943,35582.49573,873,41,0.08,0.42,0.54,0.018,0.007,2.28,0.96,0.01,0.03,0.03,0.01,0.005,0.0069,0.001,0.01,1173,1.2,3,905,1.25
120,35660.5515,923,78,0.08,0.42,0.54,0.018,0.007,2.28,0.96,0.01,0.03,0.03,0.01,0.005,0.0069,0.001,0.01,1173,1.2,3,905,1.25
471,36208.66551,923,53,0.08,0.42,0.54,0.018,0.007,2.28,0.96,0.01,0.03,0.03,0.01,0.005,0.0069,0.001,0.01,1173,1.2,3,905,1.25
1583,36694.58809,923,37,0.08,0.42,0.54,0.018,0.007,2.28,0.96,0.01,0.03,0.03,0.01,0.005,0.0069,0.001,0.01,1173,1.2,3,905,1.25
4987,37154.57295,923,26,0.08,0.42,0.54,0.018,0.007,2.28,0.96,0.01,0.03,0.03,0.01,0.005,0.0069,0.001,0.01,1173,1.2,3,905,1.25
794,30499.58308,773,294,0.13,0.27,0.49,0.019,0.018,2.29,0.97,0.01,0.025,0.04,0.01,0.005,0.01,0.009,0.01,1193,1,1,913,1.5
1567,30727.81017,773,265,0.13,0.27,0.49,0.019,0.018,2.29,0.97,0.01,0.025,0.04,0.01,0.005,0.01,0.009,0.01,1193,1,1,913,1.5
6057,31181.70694,773,216,0.13,0.27,0.49,0.019,0.018,2.29,0.97,0.01,0.025,0.04,0.01,0.005,0.01,0.009,0.01,1193,1,1,913,1.5
17829,31544.14299,773,177,0.13,0.27,0.49,0.019,0.018,2.29,0.97,0.01,0.025,0.04,0.01,0.005,0.01,0.009,0.01,1193,1,1,913,1.5
31692,31737.25591,773,157,0.13,0.27,0.49,0.019,0.018,2.29,0.97,0.01,0.025,0.04,0.01,0.005,0.01,0.009,0.01,1193,1,1,913,1.5
70343,32004.92358,773,137,0.13,0.27,0.49,0.019,0.018,2.29,0.97,0.01,0.025,0.04,0.01,0.005,0.01,0.009,0.01,1193,1,1,913,1.5
147,31869.53912,823,216,0.13,0.27,0.49,0.019,0.018,2.29,0.97,0.01,0.025,0.04,0.01,0.005,0.01,0.009,0.01,1193,1,1,913,1.5
418,32243.06504,823,177,0.13,0.27,0.49,0.019,0.018,2.29,0.97,0.01,0.025,0.04,0.01,0.005,0.01,0.009,0.01,1193,1,1,913,1.5
1776,32760.12852,823,137,0.13,0.27,0.49,0.019,0.018,2.29,0.97,0.01,0.025,0.04,0.01,0.005,0.01,0.009,0.01,1193,1,1,913,1.5
11819,33437.5709,823,108,0.13,0.27,0.49,0.019,0.018,2.29,0.97,0.01,0.025,0.04,0.01,0.005,0.01,0.009,0.01,1193,1,1,913,1.5
28765,33755.48234,823,98,0.13,0.27,0.49,0.019,0.018,2.29,0.97,0.01,0.025,0.04,0.01,0.005,0.01,0.009,0.01,1193,1,1,913,1.5
24555,33698.92213,823,98,0.13,0.27,0.49,0.019,0.018,2.29,0.97,0.01,0.025,0.04,0.01,0.005,0.01,0.009,0.01,1193,1,1,913,1.5
55447,33990.0486,823,88,0.13,0.27,0.49,0.019,0.018,2.29,0.97,0.01,0.025,0.04,0.01,0.005,0.01,0.009,0.01,1193,1,1,913,1.5
81,33579.7595,873,137,0.13,0.27,0.49,0.019,0.018,2.29,0.97,0.01,0.025,0.04,0.01,0.005,0.01,0.009,0.01,1193,1,1,913,1.5
1051,34551.51125,873,98,0.13,0.27,0.49,0.019,0.018,2.29,0.97,0.01,0.025,0.04,0.01,0.005,0.01,0.009,0.01,1193,1,1,913,1.5
4049,35062.86669,873,78,0.13,0.27,0.49,0.019,0.018,2.29,0.97,0.01,0.025,0.04,0.01,0.005,0.01,0.009,0.01,1193,1,1,913,1.5
7864,35314.54886,873,69,0.13,0.27,0.49,0.019,0.018,2.29,0.97,0.01,0.025,0.04,0.01,0.005,0.01,0.009,0.01,1193,1,1,913,1.5
20593,35679.52931,873,53,0.13,0.27,0.49,0.019,0.018,2.29,0.97,0.01,0.025,0.04,0.01,0.005,0.01,0.009,0.01,1193,1,1,913,1.5
41893,35948.78158,873,41,0.13,0.27,0.49,0.019,0.018,2.29,0.97,0.01,0.025,0.04,0.01,0.005,0.01,0.009,0.01,1193,1,1,913,1.5
174,35809.49416,923,78,0.13,0.27,0.49,0.019,0.018,2.29,0.97,0.01,0.025,0.04,0.01,0.005,0.01,0.009,0.01,1193,1,1,913,1.5
1641,36709.01243,923,49,0.13,0.27,0.49,0.019,0.018,2.29,0.97,0.01,0.025,0.04,0.01,0.005,0.01,0.009,0.01,1193,1,1,913,1.5
4264,37091.78848,923,37,0.13,0.27,0.49,0.019,0.018,2.29,0.97,0.01,0.025,0.04,0.01,0.005,0.01,0.009,0.01,1193,1,1,913,1.5
9216,37400.7399,923,26,0.13,0.27,0.49,0.019,0.018,2.29,0.97,0.01,0.025,0.04,0.01,0.005,0.01,0.009,0.01,1193,1,1,913,1.5
206,30046.64119,773,294,0.12,0.39,0.52,0.02,0.018,2.24,0.97,0.01,0.025,0.04,0.01,0.005,0.01,0.006,0.01,1193,1,1,913,1.5
490,30337.5434,773,265,0.12,0.39,0.52,0.02,0.018,2.24,0.97,0.01,0.025,0.04,0.01,0.005,0.01,0.006,0.01,1193,1,1,913,1.5
1799,30774.16092,773,216,0.12,0.39,0.52,0.02,0.018,2.24,0.97,0.01,0.025,0.04,0.01,0.005,0.01,0.006,0.01,1193,1,1,913,1.5
8626,31300.40254,773,177,0.12,0.39,0.52,0.02,0.018,2.24,0.97,0.01,0.025,0.04,0.01,0.005,0.01,0.006,0.01,1193,1,1,913,1.5
17310,31534.22547,773,157,0.12,0.39,0.52,0.02,0.018,2.24,0.97,0.01,0.025,0.04,0.01,0.005,0.01,0.006,0.01,1193,1,1,913,1.5
48447,31879.73314,773,137,0.12,0.39,0.52,0.02,0.018,2.24,0.97,0.01,0.025,0.04,0.01,0.005,0.01,0.006,0.01,1193,1,1,913,1.5
31,31313.22763,823,216,0.12,0.39,0.52,0.02,0.018,2.24,0.97,0.01,0.025,0.04,0.01,0.005,0.01,0.006,0.01,1193,1,1,913,1.5
163,31906.46736,823,177,0.12,0.39,0.52,0.02,0.018,2.24,0.97,0.01,0.025,0.04,0.01,0.005,0.01,0.006,0.01,1193,1,1,913,1.5
1349,32661.83679,823,137,0.12,0.39,0.52,0.02,0.018,2.24,0.97,0.01,0.025,0.04,0.01,0.005,0.01,0.006,0.01,1193,1,1,913,1.5
8999,33340.13883,823,108,0.12,0.39,0.52,0.02,0.018,2.24,0.97,0.01,0.025,0.04,0.01,0.005,0.01,0.006,0.01,1193,1,1,913,1.5
25329,33710.01461,823,98,0.12,0.39,0.52,0.02,0.018,2.24,0.97,0.01,0.025,0.04,0.01,0.005,0.01,0.006,0.01,1193,1,1,913,1.5
55751,33992.0029,823,88,0.12,0.39,0.52,0.02,0.018,2.24,0.97,0.01,0.025,0.04,0.01,0.005,0.01,0.006,0.01,1193,1,1,913,1.5
45,33356.90661,873,137,0.12,0.39,0.52,0.02,0.018,2.24,0.97,0.01,0.025,0.04,0.01,0.005,0.01,0.006,0.01,1193,1,1,913,1.5
965,34519.14443,873,98,0.12,0.39,0.52,0.02,0.018,2.24,0.97,0.01,0.025,0.04,0.01,0.005,0.01,0.006,0.01,1193,1,1,913,1.5
4213,35077.92043,873,78,0.12,0.39,0.52,0.02,0.018,2.24,0.97,0.01,0.025,0.04,0.01,0.005,0.01,0.006,0.01,1193,1,1,913,1.5
8081,35324.86912,873,69,0.12,0.39,0.52,0.02,0.018,2.24,0.97,0.01,0.025,0.04,0.01,0.005,0.01,0.006,0.01,1193,1,1,913,1.5
23563,35730.60938,873,53,0.12,0.39,0.52,0.02,0.018,2.24,0.97,0.01,0.025,0.04,0.01,0.005,0.01,0.006,0.01,1193,1,1,913,1.5
36933,35901.00502,873,41,0.12,0.39,0.52,0.02,0.018,2.24,0.97,0.01,0.025,0.04,0.01,0.005,0.01,0.006,0.01,1193,1,1,913,1.5
198,35861.28918,923,78,0.12,0.39,0.52,0.02,0.018,2.24,0.97,0.01,0.025,0.04,0.01,0.005,0.01,0.006,0.01,1193,1,1,913,1.5
1818,36750.07236,923,49,0.12,0.39,0.52,0.02,0.018,2.24,0.97,0.01,0.025,0.04,0.01,0.005,0.01,0.006,0.01,1193,1,1,913,1.5
4557,37118.42795,923,37,0.12,0.39,0.52,0.02,0.018,2.24,0.97,0.01,0.025,0.04,0.01,0.005,0.01,0.006,0.01,1193,1,1,913,1.5
9061,37393.94078,923,26,0.12,0.39,0.52,0.02,0.018,2.24,0.97,0.01,0.025,0.04,0.01,0.005,0.01,0.006,0.01,1193,1,1,913,1.5
752,30481.33822,773,294,0.12,0.29,0.5,0.018,0.018,2.25,0.96,0.01,0.027,0.05,0.01,0.005,0.0099,0.004,0.01,1193,1,1,913,1.5
2030,30814.71627,773,265,0.12,0.29,0.5,0.018,0.018,2.25,0.96,0.01,0.027,0.05,0.01,0.005,0.0099,0.004,0.01,1193,1,1,913,1.5
6363,31198.2525,773,216,0.12,0.29,0.5,0.018,0.018,2.25,0.96,0.01,0.027,0.05,0.01,0.005,0.0099,0.004,0.01,1193,1,1,913,1.5
6561,31208.53967,773,216,0.12,0.29,0.5,0.018,0.018,2.25,0.96,0.01,0.027,0.05,0.01,0.005,0.0099,0.004,0.01,1193,1,1,913,1.5
18784,31561.66002,773,177,0.12,0.29,0.5,0.018,0.018,2.25,0.96,0.01,0.027,0.05,0.01,0.005,0.0099,0.004,0.01,1193,1,1,913,1.5
31825,31738.66182,773,157,0.12,0.29,0.5,0.018,0.018,2.25,0.96,0.01,0.027,0.05,0.01,0.005,0.0099,0.004,0.01,1193,1,1,913,1.5
72350,32014.36782,773,137,0.12,0.29,0.5,0.018,0.018,2.25,0.96,0.01,0.027,0.05,0.01,0.005,0.0099,0.004,0.01,1193,1,1,913,1.5
134,31836.44421,823,216,0.12,0.29,0.5,0.018,0.018,2.25,0.96,0.01,0.027,0.05,0.01,0.005,0.0099,0.004,0.01,1193,1,1,913,1.5
388,32216.44547,823,177,0.12,0.29,0.5,0.018,0.018,2.25,0.96,0.01,0.027,0.05,0.01,0.005,0.0099,0.004,0.01,1193,1,1,913,1.5
1704,32745.33643,823,137,0.12,0.29,0.5,0.018,0.018,2.25,0.96,0.01,0.027,0.05,0.01,0.005,0.0099,0.004,0.01,1193,1,1,913,1.5
4048,33054.59589,823,123,0.12,0.29,0.5,0.018,0.018,2.25,0.96,0.01,0.027,0.05,0.01,0.005,0.0099,0.004,0.01,1193,1,1,913,1.5
10546,33396.83819,823,108,0.12,0.29,0.5,0.018,0.018,2.25,0.96,0.01,0.027,0.05,0.01,0.005,0.0099,0.004,0.01,1193,1,1,913,1.5
26581,33727.25915,823,98,0.12,0.29,0.5,0.018,0.018,2.25,0.96,0.01,0.027,0.05,0.01,0.005,0.0099,0.004,0.01,1193,1,1,913,1.5
55473,33990.21616,823,88,0.12,0.29,0.5,0.018,0.018,2.25,0.96,0.01,0.027,0.05,0.01,0.005,0.0099,0.004,0.01,1193,1,1,913,1.5
82751,34133.16434,823,83,0.12,0.29,0.5,0.018,0.018,2.25,0.96,0.01,0.027,0.05,0.01,0.005,0.0099,0.004,0.01,1193,1,1,913,1.5
64,33490.4472,873,137,0.12,0.29,0.5,0.018,0.018,2.25,0.96,0.01,0.027,0.05,0.01,0.005,0.0099,0.004,0.01,1193,1,1,913,1.5
867,34478.54276,873,98,0.12,0.29,0.5,0.018,0.018,2.25,0.96,0.01,0.027,0.05,0.01,0.005,0.0099,0.004,0.01,1193,1,1,913,1.5
3798,35038.60356,873,78,0.12,0.29,0.5,0.018,0.018,2.25,0.96,0.01,0.027,0.05,0.01,0.005,0.0099,0.004,0.01,1193,1,1,913,1.5
7958,35319.05392,873,69,0.12,0.29,0.5,0.018,0.018,2.25,0.96,0.01,0.027,0.05,0.01,0.005,0.0099,0.004,0.01,1193,1,1,913,1.5
8213,35331.01217,873,69,0.12,0.29,0.5,0.018,0.018,2.25,0.96,0.01,0.027,0.05,0.01,0.005,0.0099,0.004,0.01,1193,1,1,913,1.5
22343,35710.4526,873,53,0.12,0.29,0.5,0.018,0.018,2.25,0.96,0.01,0.027,0.05,0.01,0.005,0.0099,0.004,0.01,1193,1,1,913,1.5
34683,35877.17392,873,41,0.12,0.29,0.5,0.018,0.018,2.25,0.96,0.01,0.027,0.05,0.01,0.005,0.0099,0.004,0.01,1193,1,1,913,1.5
157,35768.28259,923,78,0.12,0.29,0.5,0.018,0.018,2.25,0.96,0.01,0.027,0.05,0.01,0.005,0.0099,0.004,0.01,1193,1,1,913,1.5
1812,36748.74722,923,49,0.12,0.29,0.5,0.018,0.018,2.25,0.96,0.01,0.027,0.05,0.01,0.005,0.0099,0.004,0.01,1193,1,1,913,1.5
4213,37086.96512,923,37,0.12,0.29,0.5,0.018,0.018,2.25,0.96,0.01,0.027,0.05,0.01,0.005,0.0099,0.004,0.01,1193,1,1,913,1.5
8777,37381.17566,923,26,0.12,0.29,0.5,0.018,0.018,2.25,0.96,0.01,0.027,0.05,0.01,0.005,0.0099,0.004,0.01,1193,1,1,913,1.5
35,29451.58643,773,294,0.12,0.29,0.43,0.013,0.012,2.28,0.97,0.01,0.036,0.07,0.01,0.005,0.009,0.008,0.01,1203,0.3,1,893,2.2
530,30363.88708,773,216,0.12,0.29,0.43,0.013,0.012,2.28,0.97,0.01,0.036,0.07,0.01,0.005,0.009,0.008,0.01,1203,0.3,1,893,2.2
2807,30923.51322,773,177,0.12,0.29,0.43,0.013,0.012,2.28,0.97,0.01,0.036,0.07,0.01,0.005,0.009,0.008,0.01,1203,0.3,1,893,2.2
8475,31294.47383,773,157,0.12,0.29,0.43,0.013,0.012,2.28,0.97,0.01,0.036,0.07,0.01,0.005,0.009,0.008,0.01,1203,0.3,1,893,2.2
36882,31788.16941,773,137,0.12,0.29,0.43,0.013,0.012,2.28,0.97,0.01,0.036,0.07,0.01,0.005,0.009,0.008,0.01,1203,0.3,1,893,2.2
114463,32168.36997,773,127,0.12,0.29,0.43,0.013,0.012,2.28,0.97,0.01,0.036,0.07,0.01,0.005,0.009,0.008,0.01,1203,0.3,1,893,2.2
97,31720.9501,823,177,0.12,0.29,0.43,0.013,0.012,2.28,0.97,0.01,0.036,0.07,0.01,0.005,0.009,0.008,0.01,1203,0.3,1,893,2.2
1380,32669.95745,823,137,0.12,0.29,0.43,0.013,0.012,2.28,0.97,0.01,0.036,0.07,0.01,0.005,0.009,0.008,0.01,1203,0.3,1,893,2.2
16973,33566.9283,823,108,0.12,0.29,0.43,0.013,0.012,2.28,0.97,0.01,0.036,0.07,0.01,0.005,0.009,0.008,0.01,1203,0.3,1,893,2.2
41264,33884.45216,823,98,0.12,0.29,0.43,0.013,0.012,2.28,0.97,0.01,0.036,0.07,0.01,0.005,0.009,0.008,0.01,1203,0.3,1,893,2.2
86595,34149.39355,823,88,0.12,0.29,0.43,0.013,0.012,2.28,0.97,0.01,0.036,0.07,0.01,0.005,0.009,0.008,0.01,1203,0.3,1,893,2.2
60,33465.97812,873,137,0.12,0.29,0.43,0.013,0.012,2.28,0.97,0.01,0.036,0.07,0.01,0.005,0.009,0.008,0.01,1203,0.3,1,893,2.2
2140,34821.10331,873,98,0.12,0.29,0.43,0.013,0.012,2.28,0.97,0.01,0.036,0.07,0.01,0.005,0.009,0.008,0.01,1203,0.3,1,893,2.2
6186,35223.55294,873,78,0.12,0.29,0.43,0.013,0.012,2.28,0.97,0.01,0.036,0.07,0.01,0.005,0.009,0.008,0.01,1203,0.3,1,893,2.2
10037,35407.05231,873,69,0.12,0.29,0.43,0.013,0.012,2.28,0.97,0.01,0.036,0.07,0.01,0.005,0.009,0.008,0.01,1203,0.3,1,893,2.2
10944,35439.8528,873,69,0.12,0.29,0.43,0.013,0.012,2.28,0.97,0.01,0.036,0.07,0.01,0.005,0.009,0.008,0.01,1203,0.3,1,893,2.2
20194,35672.1112,873,53,0.12,0.29,0.43,0.013,0.012,2.28,0.97,0.01,0.036,0.07,0.01,0.005,0.009,0.008,0.01,1203,0.3,1,893,2.2
41406,35944.34832,873,41,0.12,0.29,0.43,0.013,0.012,2.28,0.97,0.01,0.036,0.07,0.01,0.005,0.009,0.008,0.01,1203,0.3,1,893,2.2
327,36062.39478,923,78,0.12,0.29,0.43,0.013,0.012,2.28,0.97,0.01,0.036,0.07,0.01,0.005,0.009,0.008,0.01,1203,0.3,1,893,2.2
2146,36816.56144,923,49,0.12,0.29,0.43,0.013,0.012,2.28,0.97,0.01,0.036,0.07,0.01,0.005,0.009,0.008,0.01,1203,0.3,1,893,2.2
3998,37065.9681,923,37,0.12,0.29,0.43,0.013,0.012,2.28,0.97,0.01,0.036,0.07,0.01,0.005,0.009,0.008,0.01,1203,0.3,1,893,2.2
8085,37348.25587,923,26,0.12,0.29,0.43,0.013,0.012,2.28,0.97,0.01,0.036,0.07,0.01,0.005,0.009,0.008,0.01,1203,0.3,1,893,2.2
35,29642.08828,778,294,0.1,0.13,0.48,0.014,0.012,2.28,0.99,0.01,0.062,0.08,0.01,0.005,0.008,0.006,0.01,1203,0.3,1,893,2.2
467,30517.53188,778,216,0.1,0.13,0.48,0.014,0.012,2.28,0.99,0.01,0.062,0.08,0.01,0.005,0.008,0.006,0.01,1203,0.3,1,893,2.2
2855,31129.2649,778,177,0.1,0.13,0.48,0.014,0.012,2.28,0.99,0.01,0.062,0.08,0.01,0.005,0.008,0.006,0.01,1203,0.3,1,893,2.2
9686,31542.02374,778,157,0.1,0.13,0.48,0.014,0.012,2.28,0.99,0.01,0.062,0.08,0.01,0.005,0.008,0.006,0.01,1203,0.3,1,893,2.2
41220,32031.35736,778,137,0.1,0.13,0.48,0.014,0.012,2.28,0.99,0.01,0.062,0.08,0.01,0.005,0.008,0.006,0.01,1203,0.3,1,893,2.2
118313,32387.6226,778,127,0.1,0.13,0.48,0.014,0.012,2.28,0.99,0.01,0.062,0.08,0.01,0.005,0.008,0.006,0.01,1203,0.3,1,893,2.2
101,31735.39345,823,177,0.1,0.13,0.48,0.014,0.012,2.28,0.99,0.01,0.062,0.08,0.01,0.005,0.008,0.006,0.01,1203,0.3,1,893,2.2
1164,32609.11626,823,137,0.1,0.13,0.48,0.014,0.012,2.28,0.99,0.01,0.062,0.08,0.01,0.005,0.008,0.006,0.01,1203,0.3,1,893,2.2
18960,33606.49791,823,108,0.1,0.13,0.48,0.014,0.012,2.28,0.99,0.01,0.062,0.08,0.01,0.005,0.008,0.006,0.01,1203,0.3,1,893,2.2
34137,33816.68142,823,98,0.1,0.13,0.48,0.014,0.012,2.28,0.99,0.01,0.062,0.08,0.01,0.005,0.008,0.006,0.01,1203,0.3,1,893,2.2
71901,34082.92981,823,88,0.1,0.13,0.48,0.014,0.012,2.28,0.99,0.01,0.062,0.08,0.01,0.005,0.008,0.006,0.01,1203,0.3,1,893,2.2
56,33439.82023,873,137,0.1,0.13,0.48,0.014,0.012,2.28,0.99,0.01,0.062,0.08,0.01,0.005,0.008,0.006,0.01,1203,0.3,1,893,2.2
1808,34757.18631,873,98,0.1,0.13,0.48,0.014,0.012,2.28,0.99,0.01,0.062,0.08,0.01,0.005,0.008,0.006,0.01,1203,0.3,1,893,2.2
5429,35174.0625,873,78,0.1,0.13,0.48,0.014,0.012,2.28,0.99,0.01,0.062,0.08,0.01,0.005,0.008,0.006,0.01,1203,0.3,1,893,2.2
9310,35378.54515,873,69,0.1,0.13,0.48,0.014,0.012,2.28,0.99,0.01,0.062,0.08,0.01,0.005,0.008,0.006,0.01,1203,0.3,1,893,2.2
18299,35634.75117,873,53,0.1,0.13,0.48,0.014,0.012,2.28,0.99,0.01,0.062,0.08,0.01,0.005,0.008,0.006,0.01,1203,0.3,1,893,2.2
35067,35881.34857,873,41,0.1,0.13,0.48,0.014,0.012,2.28,0.99,0.01,0.062,0.08,0.01,0.005,0.008,0.006,0.01,1203,0.3,1,893,2.2
312,36043.5719,923,78,0.1,0.13,0.48,0.014,0.012,2.28,0.99,0.01,0.062,0.08,0.01,0.005,0.008,0.006,0.01,1203,0.3,1,893,2.2
2000,36788.31789,923,49,0.1,0.13,0.48,0.014,0.012,2.28,0.99,0.01,0.062,0.08,0.01,0.005,0.008,0.006,0.01,1203,0.3,1,893,2.2
3310,36990.26845,923,37,0.1,0.13,0.48,0.014,0.012,2.28,0.99,0.01,0.062,0.08,0.01,0.005,0.008,0.006,0.01,1203,0.3,1,893,2.2
8340,37360.70347,923,26,0.1,0.13,0.48,0.014,0.012,2.28,0.99,0.01,0.062,0.08,0.01,0.005,0.008,0.006,0.01,1203,0.3,1,893,2.2
76,29711.89074,773,294,0.1,0.23,0.43,0.011,0.009,2.46,0.94,0.01,0.043,0.07,0.01,0.005,0.008,0.005,0.01,1203,0.3,1,893,2.2
877,30532.96052,773,216,0.1,0.23,0.43,0.011,0.009,2.46,0.94,0.01,0.043,0.07,0.01,0.005,0.008,0.005,0.01,1203,0.3,1,893,2.2
926,30551.21213,773,216,0.1,0.23,0.43,0.011,0.009,2.46,0.94,0.01,0.043,0.07,0.01,0.005,0.008,0.005,0.01,1203,0.3,1,893,2.2
3553,31002.63193,773,177,0.1,0.23,0.43,0.011,0.009,2.46,0.94,0.01,0.043,0.07,0.01,0.005,0.008,0.005,0.01,1203,0.3,1,893,2.2
4027,31044.67263,773,177,0.1,0.23,0.43,0.011,0.009,2.46,0.94,0.01,0.043,0.07,0.01,0.005,0.008,0.005,0.01,1203,0.3,1,893,2.2
9445,31330.85295,773,157,0.1,0.23,0.43,0.011,0.009,2.46,0.94,0.01,0.043,0.07,0.01,0.005,0.008,0.005,0.01,1203,0.3,1,893,2.2
9478,31332.02385,773,157,0.1,0.23,0.43,0.011,0.009,2.46,0.94,0.01,0.043,0.07,0.01,0.005,0.008,0.005,0.01,1203,0.3,1,893,2.2
27329,31687.53198,773,137,0.1,0.23,0.43,0.011,0.009,2.46,0.94,0.01,0.043,0.07,0.01,0.005,0.008,0.005,0.01,1203,0.3,1,893,2.2
29437,31712.47655,773,137,0.1,0.23,0.43,0.011,0.009,2.46,0.94,0.01,0.043,0.07,0.01,0.005,0.008,0.005,0.01,1203,0.3,1,893,2.2
59481,31948.61623,773,127,0.1,0.23,0.43,0.011,0.009,2.46,0.94,0.01,0.043,0.07,0.01,0.005,0.008,0.005,0.01,1203,0.3,1,893,2.2
63537,31970.76148,773,127,0.1,0.23,0.43,0.011,0.009,2.46,0.94,0.01,0.043,0.07,0.01,0.005,0.008,0.005,0.01,1203,0.3,1,893,2.2
2183,28844.34256,723,333,0.1,0.23,0.43,0.011,0.009,2.46,0.94,0.01,0.043,0.07,0.01,0.005,0.008,0.005,0.01,1203,0.3,1,893,2.2
7835,29245.59691,723,294,0.1,0.23,0.43,0.011,0.009,2.46,0.94,0.01,0.043,0.07,0.01,0.005,0.008,0.005,0.01,1203,0.3,1,893,2.2
253,29141.64842,748,333,0.1,0.23,0.43,0.011,0.009,2.46,0.94,0.01,0.043,0.07,0.01,0.005,0.008,0.005,0.01,1203,0.3,1,893,2.2
922,29561.733,748,294,0.1,0.23,0.43,0.011,0.009,2.46,0.94,0.01,0.043,0.07,0.01,0.005,0.008,0.005,0.01,1203,0.3,1,893,2.2
3159,29961.77739,748,245,0.1,0.23,0.43,0.011,0.009,2.46,0.94,0.01,0.043,0.07,0.01,0.005,0.008,0.005,0.01,1203,0.3,1,893,2.2
16670,30502.1221,748,196,0.1,0.23,0.43,0.011,0.009,2.46,0.94,0.01,0.043,0.07,0.01,0.005,0.008,0.005,0.01,1203,0.3,1,893,2.2
53,31504.916,823,196,0.1,0.23,0.43,0.011,0.009,2.46,0.94,0.01,0.043,0.07,0.01,0.005,0.008,0.005,0.01,1203,0.3,1,893,2.2
110,31765.90314,823,177,0.1,0.23,0.43,0.011,0.009,2.46,0.94,0.01,0.043,0.07,0.01,0.005,0.008,0.005,0.01,1203,0.3,1,893,2.2
783,32467.40289,823,137,0.1,0.23,0.43,0.011,0.009,2.46,0.94,0.01,0.043,0.07,0.01,0.005,0.008,0.005,0.01,1203,0.3,1,893,2.2
7660,33282.55724,823,108,0.1,0.23,0.43,0.011,0.009,2.46,0.94,0.01,0.043,0.07,0.01,0.005,0.008,0.005,0.01,1203,0.3,1,893,2.2
