Repository: yuxinghua000/CreepPredix

# MLND

## Capstone Project: Evaluation of Regression Models for Creep Prediction of CrMo Steels

## Data

The creep data is included as a selection of 2060 data points

Note (m.u.) is shorthand for *monetary units*.

**Features**
Chemical composition - 

C, Si, Mn, P, S, Ni, Cr, Mo, W, Cu, V, Nb, N, Al, O (all in wt. %)

minor alloy elements were omitted.

Heat treatment conditions - 

N_T      normaling temperature
N_Time   normaling time
T_T      tempering temperature
T_Time   tempering time

Creep testing conditions – 

stress and temperature

**Target**

Larson Miller Parameter -

LMP = T*(log10(t)+33)
t creep life in seconds
T testing temeprature in Kelvin

File: creep_5.csv (part 3 of 7)
life,LMP,Temperature,Stress,C,Si,Mn,P,S,Cr,Mo,W,Ni,Cu,V,Nb,N,Al,O,N_T,N_Time,CR_N,T_T,T_Time
15207,31490.74149,773,372,0.23,0.37,0.55,0.023,0.008,11.3,1.2,0.96,0.64,0.11,0.22,0.005,0.019,0.039,0.01,1303,0.67,2,903,3
29695,31715.40605,773,333,0.23,0.37,0.55,0.023,0.008,11.3,1.2,0.96,0.64,0.11,0.22,0.005,0.019,0.039,0.01,1303,0.67,2,903,3
44300,31849.69191,773,294,0.23,0.37,0.55,0.023,0.008,11.3,1.2,0.96,0.64,0.11,0.22,0.005,0.019,0.039,0.01,1303,0.67,2,903,3
146,31867.09936,823,372,0.23,0.37,0.55,0.023,0.008,11.3,1.2,0.96,0.64,0.11,0.22,0.005,0.019,0.039,0.01,1303,0.67,2,903,3
1018,32561.21338,823,333,0.23,0.37,0.55,0.023,0.008,11.3,1.2,0.96,0.64,0.11,0.22,0.005,0.019,0.039,0.01,1303,0.67,2,903,3
4142,33062.80087,823,294,0.23,0.37,0.55,0.023,0.008,11.3,1.2,0.96,0.64,0.11,0.22,0.005,0.019,0.039,0.01,1303,0.67,2,903,3
7258,33263.28932,823,265,0.23,0.37,0.55,0.023,0.008,11.3,1.2,0.96,0.64,0.11,0.22,0.005,0.019,0.039,0.01,1303,0.67,2,903,3
12043,33444.28161,823,235,0.23,0.37,0.55,0.023,0.008,11.3,1.2,0.96,0.64,0.11,0.22,0.005,0.019,0.039,0.01,1303,0.67,2,903,3
26681,33728.60129,823,196,0.23,0.37,0.55,0.023,0.008,11.3,1.2,0.96,0.64,0.11,0.22,0.005,0.019,0.039,0.01,1303,0.67,2,903,3
38,33292.80316,873,294,0.23,0.37,0.55,0.023,0.008,11.3,1.2,0.96,0.64,0.11,0.22,0.005,0.019,0.039,0.01,1303,0.67,2,903,3
542,34300.43346,873,216,0.23,0.37,0.55,0.023,0.008,11.3,1.2,0.96,0.64,0.11,0.22,0.005,0.019,0.039,0.01,1303,0.67,2,903,3
1914,34778.78739,873,157,0.23,0.37,0.55,0.023,0.008,11.3,1.2,0.96,0.64,0.11,0.22,0.005,0.019,0.039,0.01,1303,0.67,2,903,3
6822,35260.65701,873,98,0.23,0.37,0.55,0.023,0.008,11.3,1.2,0.96,0.64,0.11,0.22,0.005,0.019,0.039,0.01,1303,0.67,2,903,3
17466,35617.08697,873,69,0.23,0.37,0.55,0.023,0.008,11.3,1.2,0.96,0.64,0.11,0.22,0.005,0.019,0.039,0.01,1303,0.67,2,903,3
33552,35864.60426,873,61,0.23,0.37,0.55,0.023,0.008,11.3,1.2,0.96,0.64,0.11,0.22,0.005,0.019,0.039,0.01,1303,0.67,2,903,3
81,35502.99888,923,137,0.23,0.37,0.55,0.023,0.008,11.3,1.2,0.96,0.64,0.11,0.22,0.005,0.019,0.039,0.01,1303,0.67,2,903,3
380,36122.60747,923,98,0.23,0.37,0.55,0.023,0.008,11.3,1.2,0.96,0.64,0.11,0.22,0.005,0.019,0.039,0.01,1303,0.67,2,903,3
1179,36576.47445,923,68,0.23,0.37,0.55,0.023,0.008,11.3,1.2,0.96,0.64,0.11,0.22,0.005,0.019,0.039,0.01,1303,0.67,2,903,3
5617,37202.25979,923,47,0.23,0.37,0.55,0.023,0.008,11.3,1.2,0.96,0.64,0.11,0.22,0.005,0.019,0.039,0.01,1303,0.67,2,903,3
121,29868.01492,773,510,0.23,0.3,0.59,0.028,0.008,12.1,1.22,1.09,0.67,0.12,0.24,0.005,0.021,0.02,0.01,1303,0.67,2,903,3
870,30530.27022,773,470,0.23,0.3,0.59,0.028,0.008,12.1,1.22,1.09,0.67,0.12,0.24,0.005,0.021,0.02,0.01,1303,0.67,2,903,3
5105,31124.30255,773,431,0.23,0.3,0.59,0.028,0.008,12.1,1.22,1.09,0.67,0.12,0.24,0.005,0.021,0.02,0.01,1303,0.67,2,903,3
10679,31372.07598,773,412,0.23,0.3,0.59,0.028,0.008,12.1,1.22,1.09,0.67,0.12,0.24,0.005,0.021,0.02,0.01,1303,0.67,2,903,3
28403,31700.47237,773,372,0.23,0.3,0.59,0.028,0.008,12.1,1.22,1.09,0.67,0.12,0.24,0.005,0.021,0.02,0.01,1303,0.67,2,903,3
45635,31859.65923,773,333,0.23,0.3,0.59,0.028,0.008,12.1,1.22,1.09,0.67,0.12,0.24,0.005,0.021,0.02,0.01,1303,0.67,2,903,3
62733,31966.48628,773,294,0.23,0.3,0.59,0.028,0.008,12.1,1.22,1.09,0.67,0.12,0.24,0.005,0.021,0.02,0.01,1303,0.67,2,903,3
421,32245.62112,823,372,0.23,0.3,0.59,0.028,0.008,12.1,1.22,1.09,0.67,0.12,0.24,0.005,0.021,0.02,0.01,1303,0.67,2,903,3
2109,32821.55198,823,333,0.23,0.3,0.59,0.028,0.008,12.1,1.22,1.09,0.67,0.12,0.24,0.005,0.021,0.02,0.01,1303,0.67,2,903,3
6426,33219.77217,823,294,0.23,0.3,0.59,0.028,0.008,12.1,1.22,1.09,0.67,0.12,0.24,0.005,0.021,0.02,0.01,1303,0.67,2,903,3
11431,33425.64028,823,265,0.23,0.3,0.59,0.028,0.008,12.1,1.22,1.09,0.67,0.12,0.24,0.005,0.021,0.02,0.01,1303,0.67,2,903,3
21534,33651.99859,823,235,0.23,0.3,0.59,0.028,0.008,12.1,1.22,1.09,0.67,0.12,0.24,0.005,0.021,0.02,0.01,1303,0.67,2,903,3
28634,33753.85086,823,216,0.23,0.3,0.59,0.028,0.008,12.1,1.22,1.09,0.67,0.12,0.24,0.005,0.021,0.02,0.01,1303,0.67,2,903,3
87,33606.85239,873,294,0.23,0.3,0.59,0.028,0.008,12.1,1.22,1.09,0.67,0.12,0.24,0.005,0.021,0.02,0.01,1303,0.67,2,903,3
983,34526.1513,873,216,0.23,0.3,0.59,0.028,0.008,12.1,1.22,1.09,0.67,0.12,0.24,0.005,0.021,0.02,0.01,1303,0.67,2,903,3
3191,34972.58018,873,157,0.23,0.3,0.59,0.028,0.008,12.1,1.22,1.09,0.67,0.12,0.24,0.005,0.021,0.02,0.01,1303,0.67,2,903,3
12257,35482.81148,873,98,0.23,0.3,0.59,0.028,0.008,12.1,1.22,1.09,0.67,0.12,0.24,0.005,0.021,0.02,0.01,1303,0.67,2,903,3
46545,35988.70524,873,69,0.23,0.3,0.59,0.028,0.008,12.1,1.22,1.09,0.67,0.12,0.24,0.005,0.021,0.02,0.01,1303,0.67,2,903,3
103,35599.31597,923,137,0.23,0.3,0.59,0.028,0.008,12.1,1.22,1.09,0.67,0.12,0.24,0.005,0.021,0.02,0.01,1303,0.67,2,903,3
514,36243.68617,923,98,0.23,0.3,0.59,0.028,0.008,12.1,1.22,1.09,0.67,0.12,0.24,0.005,0.021,0.02,0.01,1303,0.67,2,903,3
1929,36773.82885,923,68,0.23,0.3,0.59,0.028,0.008,12.1,1.22,1.09,0.67,0.12,0.24,0.005,0.021,0.02,0.01,1303,0.67,2,903,3
6402,37254.69657,923,47,0.23,0.3,0.59,0.028,0.008,12.1,1.22,1.09,0.67,0.12,0.24,0.005,0.021,0.02,0.01,1303,0.67,2,903,3
56,29609.37118,773,510,0.19,0.33,0.87,0.029,0.011,11.4,0.91,1.07,0.9,0.11,0.24,0.005,0.02,0.007,0.01,1303,1,2,903,2
384,30255.70987,773,470,0.19,0.33,0.87,0.029,0.011,11.4,0.91,1.07,0.9,0.11,0.24,0.005,0.02,0.007,0.01,1303,1,2,903,2
2888,30933.06346,773,431,0.19,0.33,0.87,0.029,0.011,11.4,0.91,1.07,0.9,0.11,0.24,0.005,0.02,0.007,0.01,1303,1,2,903,2
6040,31180.76339,773,412,0.19,0.33,0.87,0.029,0.011,11.4,0.91,1.07,0.9,0.11,0.24,0.005,0.02,0.007,0.01,1303,1,2,903,2
18346,31553.73933,773,372,0.19,0.33,0.87,0.029,0.011,11.4,0.91,1.07,0.9,0.11,0.24,0.005,0.02,0.007,0.01,1303,1,2,903,2
29333,31711.28839,773,333,0.19,0.33,0.87,0.029,0.011,11.4,0.91,1.07,0.9,0.11,0.24,0.005,0.02,0.007,0.01,1303,1,2,903,2
42342,31834.5161,773,294,0.19,0.33,0.87,0.029,0.011,11.4,0.91,1.07,0.9,0.11,0.24,0.005,0.02,0.007,0.01,1303,1,2,903,2
216,32007.0924,823,372,0.19,0.33,0.87,0.029,0.011,11.4,0.91,1.07,0.9,0.11,0.24,0.005,0.02,0.007,0.01,1303,1,2,903,2
1786,32762.1354,823,333,0.19,0.33,0.87,0.029,0.011,11.4,0.91,1.07,0.9,0.11,0.24,0.005,0.02,0.007,0.01,1303,1,2,903,2
6137,33203.32485,823,294,0.19,0.33,0.87,0.029,0.011,11.4,0.91,1.07,0.9,0.11,0.24,0.005,0.02,0.007,0.01,1303,1,2,903,2
11718,33434.50338,823,265,0.19,0.33,0.87,0.029,0.011,11.4,0.91,1.07,0.9,0.11,0.24,0.005,0.02,0.007,0.01,1303,1,2,903,2
19821,33622.3713,823,235,0.19,0.33,0.87,0.029,0.011,11.4,0.91,1.07,0.9,0.11,0.24,0.005,0.02,0.007,0.01,1303,1,2,903,2
28827,33756.2519,823,216,0.19,0.33,0.87,0.029,0.011,11.4,0.91,1.07,0.9,0.11,0.24,0.005,0.02,0.007,0.01,1303,1,2,903,2
43229,33901.07994,823,196,0.19,0.33,0.87,0.029,0.011,11.4,0.91,1.07,0.9,0.11,0.24,0.005,0.02,0.007,0.01,1303,1,2,903,2
51,33404.36085,873,294,0.19,0.33,0.87,0.029,0.011,11.4,0.91,1.07,0.9,0.11,0.24,0.005,0.02,0.007,0.01,1303,1,2,903,2
656,34372.80913,873,216,0.19,0.33,0.87,0.029,0.011,11.4,0.91,1.07,0.9,0.11,0.24,0.005,0.02,0.007,0.01,1303,1,2,903,2
2640,34900.71231,873,157,0.19,0.33,0.87,0.029,0.011,11.4,0.91,1.07,0.9,0.11,0.24,0.005,0.02,0.007,0.01,1303,1,2,903,2
18408,35637.00285,873,98,0.19,0.33,0.87,0.029,0.011,11.4,0.91,1.07,0.9,0.11,0.24,0.005,0.02,0.007,0.01,1303,1,2,903,2
54109,36045.79636,873,78,0.19,0.33,0.87,0.029,0.011,11.4,0.91,1.07,0.9,0.11,0.24,0.005,0.02,0.007,0.01,1303,1,2,903,2
94,35562.66422,923,137,0.19,0.33,0.87,0.029,0.011,11.4,0.91,1.07,0.9,0.11,0.24,0.005,0.02,0.007,0.01,1303,1,2,903,2
581,36292.80178,923,98,0.19,0.33,0.87,0.029,0.011,11.4,0.91,1.07,0.9,0.11,0.24,0.005,0.02,0.007,0.01,1303,1,2,903,2
2867,36932.67297,923,68,0.19,0.33,0.87,0.029,0.011,11.4,0.91,1.07,0.9,0.11,0.24,0.005,0.02,0.007,0.01,1303,1,2,903,2
16783,37641.02184,923,47,0.19,0.33,0.87,0.029,0.011,11.4,0.91,1.07,0.9,0.11,0.24,0.005,0.02,0.007,0.01,1303,1,2,903,2
67,29669.57766,773,510,0.21,0.53,0.8,0.029,0.009,12.3,0.94,1.1,0.68,0.14,0.23,0.005,0.02,0.04,0.01,1303,1,2,903,2
567,30386.54154,773,470,0.21,0.53,0.8,0.029,0.009,12.3,0.94,1.1,0.68,0.14,0.23,0.005,0.02,0.04,0.01,1303,1,2,903,2
3365,30984.38129,773,431,0.21,0.53,0.8,0.029,0.009,12.3,0.94,1.1,0.68,0.14,0.23,0.005,0.02,0.04,0.01,1303,1,2,903,2
6718,31216.47835,773,412,0.21,0.53,0.8,0.029,0.009,12.3,0.94,1.1,0.68,0.14,0.23,0.005,0.02,0.04,0.01,1303,1,2,903,2
16586,31519.88214,773,372,0.21,0.53,0.8,0.029,0.009,12.3,0.94,1.1,0.68,0.14,0.23,0.005,0.02,0.04,0.01,1303,1,2,903,2
24678,31653.27743,773,333,0.21,0.53,0.8,0.029,0.009,12.3,0.94,1.1,0.68,0.14,0.23,0.005,0.02,0.04,0.01,1303,1,2,903,2
34905,31769.67398,773,294,0.21,0.53,0.8,0.029,0.009,12.3,0.94,1.1,0.68,0.14,0.23,0.005,0.02,0.04,0.01,1303,1,2,903,2
470,32284.9735,823,372,0.21,0.53,0.8,0.029,0.009,12.3,0.94,1.1,0.68,0.14,0.23,0.005,0.02,0.04,0.01,1303,1,2,903,2
1960,32795.3637,823,333,0.21,0.53,0.8,0.029,0.009,12.3,0.94,1.1,0.68,0.14,0.23,0.005,0.02,0.04,0.01,1303,1,2,903,2
6190,33206.39836,823,294,0.21,0.53,0.8,0.029,0.009,12.3,0.94,1.1,0.68,0.14,0.23,0.005,0.02,0.04,0.01,1303,1,2,903,2
34296,33818.34233,823,196,0.21,0.53,0.8,0.029,0.009,12.3,0.94,1.1,0.68,0.14,0.23,0.005,0.02,0.04,0.01,1303,1,2,903,2
64,33490.4472,873,294,0.21,0.53,0.8,0.029,0.009,12.3,0.94,1.1,0.68,0.14,0.23,0.005,0.02,0.04,0.01,1303,1,2,903,2
2880,34933.70172,873,157,0.21,0.53,0.8,0.029,0.009,12.3,0.94,1.1,0.68,0.14,0.23,0.005,0.02,0.04,0.01,1303,1,2,903,2
10078,35408.59789,873,98,0.21,0.53,0.8,0.029,0.009,12.3,0.94,1.1,0.68,0.14,0.23,0.005,0.02,0.04,0.01,1303,1,2,903,2
18561,35640.14108,873,69,0.21,0.53,0.8,0.029,0.009,12.3,0.94,1.1,0.68,0.14,0.23,0.005,0.02,0.04,0.01,1303,1,2,903,2
26602,35776.60226,873,61,0.21,0.53,0.8,0.029,0.009,12.3,0.94,1.1,0.68,0.14,0.23,0.005,0.02,0.04,0.01,1303,1,2,903,2
155,35763.14337,923,137,0.21,0.53,0.8,0.029,0.009,12.3,0.94,1.1,0.68,0.14,0.23,0.005,0.02,0.04,0.01,1303,1,2,903,2
562,36279.47383,923,98,0.21,0.53,0.8,0.029,0.009,12.3,0.94,1.1,0.68,0.14,0.23,0.005,0.02,0.04,0.01,1303,1,2,903,2
1412,36648.76463,923,68,0.21,0.53,0.8,0.029,0.009,12.3,0.94,1.1,0.68,0.14,0.23,0.005,0.02,0.04,0.01,1303,1,2,903,2
4428,37106.91683,923,47,0.21,0.53,0.8,0.029,0.009,12.3,0.94,1.1,0.68,0.14,0.23,0.005,0.02,0.04,0.01,1303,1,2,903,2
74,29702.93795,773,510,0.21,0.41,0.6,0.026,0.009,12.9,0.93,0.93,0.67,0.13,0.21,0.005,0.021,0.023,0.01,1303,1,2,903,2
708,30461.09754,773,470,0.21,0.41,0.6,0.026,0.009,12.9,0.93,0.93,0.67,0.13,0.21,0.005,0.021,0.023,0.01,1303,1,2,903,2
4467,31079.48416,773,431,0.21,0.41,0.6,0.026,0.009,12.9,0.93,0.93,0.67,0.13,0.21,0.005,0.021,0.023,0.01,1303,1,2,903,2
8368,31290.20839,773,412,0.21,0.41,0.6,0.026,0.009,12.9,0.93,0.93,0.67,0.13,0.21,0.005,0.021,0.023,0.01,1303,1,2,903,2
15810,31503.79617,773,372,0.21,0.41,0.6,0.026,0.009,12.9,0.93,0.93,0.67,0.13,0.21,0.005,0.021,0.023,0.01,1303,1,2,903,2
24462,31650.32612,773,333,0.21,0.41,0.6,0.026,0.009,12.9,0.93,0.93,0.67,0.13,0.21,0.005,0.021,0.023,0.01,1303,1,2,903,2
34447,31765.23987,773,294,0.21,0.41,0.6,0.026,0.009,12.9,0.93,0.93,0.67,0.13,0.21,0.005,0.021,0.023,0.01,1303,1,2,903,2
416,32241.35077,823,372,0.21,0.41,0.6,0.026,0.009,12.9,0.93,0.93,0.67,0.13,0.21,0.005,0.021,0.023,0.01,1303,1,2,903,2
2479,32879.32654,823,333,0.21,0.41,0.6,0.026,0.009,12.9,0.93,0.93,0.67,0.13,0.21,0.005,0.021,0.023,0.01,1303,1,2,903,2
7032,33251.98286,823,294,0.21,0.41,0.6,0.026,0.009,12.9,0.93,0.93,0.67,0.13,0.21,0.005,0.021,0.023,0.01,1303,1,2,903,2
45683,33920.81501,823,177,0.21,0.41,0.6,0.026,0.009,12.9,0.93,0.93,0.67,0.13,0.21,0.005,0.021,0.023,0.01,1303,1,2,903,2
104,33674.52219,873,294,0.21,0.41,0.6,0.026,0.009,12.9,0.93,0.93,0.67,0.13,0.21,0.005,0.021,0.023,0.01,1303,1,2,903,2
9382,35381.46599,873,98,0.21,0.41,0.6,0.026,0.009,12.9,0.93,0.93,0.67,0.13,0.21,0.005,0.021,0.023,0.01,1303,1,2,903,2
17090,35608.8359,873,69,0.21,0.41,0.6,0.026,0.009,12.9,0.93,0.93,0.67,0.13,0.21,0.005,0.021,0.023,0.01,1303,1,2,903,2
25759,35764.3931,873,61,0.21,0.41,0.6,0.026,0.009,12.9,0.93,0.93,0.67,0.13,0.21,0.005,0.021,0.023,0.01,1303,1,2,903,2
151,35752.66293,923,137,0.21,0.41,0.6,0.026,0.009,12.9,0.93,0.93,0.67,0.13,0.21,0.005,0.021,0.023,0.01,1303,1,2,903,2
551,36271.55013,923,98,0.21,0.41,0.6,0.026,0.009,12.9,0.93,0.93,0.67,0.13,0.21,0.005,0.021,0.023,0.01,1303,1,2,903,2
1380,36639.5756,923,68,0.21,0.41,0.6,0.026,0.009,12.9,0.93,0.93,0.67,0.13,0.21,0.005,0.021,0.023,0.01,1303,1,2,903,2
4207,37086.39384,923,47,0.21,0.41,0.6,0.026,0.009,12.9,0.93,0.93,0.67,0.13,0.21,0.005,0.021,0.023,0.01,1303,1,2,903,2
265,32080.16831,823,157,0.09,0.45,0.45,0.021,0.014,9.15,0.93,0.01,0.12,0.06,0.01,0.005,0.017,0.009,0.01,1173,0.66,1.00E-05,1003,1.5
761,32457.21653,823,137,0.09,0.45,0.45,0.021,0.014,9.15,0.93,0.01,0.12,0.06,0.01,0.005,0.017,0.009,0.01,1173,0.66,1.00E-05,1003,1.5
3521,33004.7431,823,118,0.09,0.45,0.45,0.021,0.014,9.15,0.93,0.01,0.12,0.06,0.01,0.005,0.017,0.009,0.01,1173,0.66,1.00E-05,1003,1.5
6903,33245.36513,823,108,0.09,0.45,0.45,0.021,0.014,9.15,0.93,0.01,0.12,0.06,0.01,0.005,0.017,0.009,0.01,1173,0.66,1.00E-05,1003,1.5
16684,33560.79001,823,98,0.09,0.45,0.45,0.021,0.014,9.15,0.93,0.01,0.12,0.06,0.01,0.005,0.017,0.009,0.01,1173,0.66,1.00E-05,1003,1.5
66542,34055.24484,823,88,0.09,0.45,0.45,0.021,0.014,9.15,0.93,0.01,0.12,0.06,0.01,0.005,0.017,0.009,0.01,1173,0.66,1.00E-05,1003,1.5
103,33670.85898,873,108,0.09,0.45,0.45,0.021,0.014,9.15,0.93,0.01,0.12,0.06,0.01,0.005,0.017,0.009,0.01,1173,0.66,1.00E-05,1003,1.5
626,34355.06148,873,88,0.09,0.45,0.45,0.021,0.014,9.15,0.93,0.01,0.12,0.06,0.01,0.005,0.017,0.009,0.01,1173,0.66,1.00E-05,1003,1.5
5885,35204.64075,873,78,0.09,0.45,0.45,0.021,0.014,9.15,0.93,0.01,0.12,0.06,0.01,0.005,0.017,0.009,0.01,1173,0.66,1.00E-05,1003,1.5
13721,35525.58986,873,61,0.09,0.45,0.45,0.021,0.014,9.15,0.93,0.01,0.12,0.06,0.01,0.005,0.017,0.009,0.01,1173,0.66,1.00E-05,1003,1.5
36594,35897.50891,873,53,0.09,0.45,0.45,0.021,0.014,9.15,0.93,0.01,0.12,0.06,0.01,0.005,0.017,0.009,0.01,1173,0.66,1.00E-05,1003,1.5
70369,36145.41603,873,47,0.09,0.45,0.45,0.021,0.014,9.15,0.93,0.01,0.12,0.06,0.01,0.005,0.017,0.009,0.01,1173,0.66,1.00E-05,1003,1.5
88,35536.22471,923,69,0.09,0.45,0.45,0.021,0.014,9.15,0.93,0.01,0.12,0.06,0.01,0.005,0.017,0.009,0.01,1173,0.66,1.00E-05,1003,1.5
565,36281.60793,923,53,0.09,0.45,0.45,0.021,0.014,9.15,0.93,0.01,0.12,0.06,0.01,0.005,0.017,0.009,0.01,1173,0.66,1.00E-05,1003,1.5
3023,36953.91162,923,41,0.09,0.45,0.45,0.021,0.014,9.15,0.93,0.01,0.12,0.06,0.01,0.005,0.017,0.009,0.01,1173,0.66,1.00E-05,1003,1.5
6112,37236.11444,923,37,0.09,0.45,0.45,0.021,0.014,9.15,0.93,0.01,0.12,0.06,0.01,0.005,0.017,0.009,0.01,1173,0.66,1.00E-05,1003,1.5
11515,37490.01383,923,33,0.09,0.45,0.45,0.021,0.014,9.15,0.93,0.01,0.12,0.06,0.01,0.005,0.017,0.009,0.01,1173,0.66,1.00E-05,1003,1.5
21484,37740.00949,923,29,0.09,0.45,0.45,0.021,0.014,9.15,0.93,0.01,0.12,0.06,0.01,0.005,0.017,0.009,0.01,1173,0.66,1.00E-05,1003,1.5
193,37793.12959,973,37,0.09,0.45,0.45,0.021,0.014,9.15,0.93,0.01,0.12,0.06,0.01,0.005,0.017,0.009,0.01,1173,0.66,1.00E-05,1003,1.5
540,38227.90146,973,29,0.09,0.45,0.45,0.021,0.014,9.15,0.93,0.01,0.12,0.06,0.01,0.005,0.017,0.009,0.01,1173,0.66,1.00E-05,1003,1.5
1057,38511.7073,973,26,0.09,0.45,0.45,0.021,0.014,9.15,0.93,0.01,0.12,0.06,0.01,0.005,0.017,0.009,0.01,1173,0.66,1.00E-05,1003,1.5
2364,38851.84132,973,22,0.09,0.45,0.45,0.021,0.014,9.15,0.93,0.01,0.12,0.06,0.01,0.005,0.017,0.009,0.01,1173,0.66,1.00E-05,1003,1.5
5087,39175.6696,973,18,0.09,0.45,0.45,0.021,0.014,9.15,0.93,0.01,0.12,0.06,0.01,0.005,0.017,0.009,0.01,1173,0.66,1.00E-05,1003,1.5
258,32070.59998,823,157,0.13,0.54,0.5,0.025,0.016,8.96,1.05,0.01,0.1,0.05,0.01,0.005,0.023,0.013,0.01,1243,0.33,1,1133,0.5
1059,32575.32633,823,137,0.13,0.54,0.5,0.025,0.016,8.96,1.05,0.01,0.1,0.05,0.01,0.005,0.023,0.013,0.01,1243,0.33,1,1133,0.5
2810,32924.12226,823,118,0.13,0.54,0.5,0.025,0.016,8.96,1.05,0.01,0.1,0.05,0.01,0.005,0.023,0.013,0.01,1243,0.33,1,1133,0.5
5755,33180.35426,823,108,0.13,0.54,0.5,0.025,0.016,8.96,1.05,0.01,0.1,0.05,0.01,0.005,0.023,0.013,0.01,1243,0.33,1,1133,0.5
15555,33535.74598,823,98,0.13,0.54,0.5,0.025,0.016,8.96,1.05,0.01,0.1,0.05,0.01,0.005,0.023,0.013,0.01,1243,0.33,1,1133,0.5
29432,33763.67563,823,88,0.13,0.54,0.5,0.025,0.016,8.96,1.05,0.01,0.1,0.05,0.01,0.005,0.023,0.013,0.01,1243,0.33,1,1133,0.5
105,33678.15034,873,108,0.13,0.54,0.5,0.025,0.016,8.96,1.05,0.01,0.1,0.05,0.01,0.005,0.023,0.013,0.01,1243,0.33,1,1133,0.5
661,34375.68796,873,88,0.13,0.54,0.5,0.025,0.016,8.96,1.05,0.01,0.1,0.05,0.01,0.005,0.023,0.013,0.01,1243,0.33,1,1133,0.5
4295,35085.22893,873,78,0.13,0.54,0.5,0.025,0.016,8.96,1.05,0.01,0.1,0.05,0.01,0.005,0.023,0.013,0.01,1243,0.33,1,1133,0.5
10725,35432.18893,873,61,0.13,0.54,0.5,0.025,0.016,8.96,1.05,0.01,0.1,0.05,0.01,0.005,0.023,0.013,0.01,1243,0.33,1,1133,0.5
24521,35745.71891,873,53,0.13,0.54,0.5,0.025,0.016,8.96,1.05,0.01,0.1,0.05,0.01,0.005,0.023,0.013,0.01,1243,0.33,1,1133,0.5
49491,36011.97348,873,47,0.13,0.54,0.5,0.025,0.016,8.96,1.05,0.01,0.1,0.05,0.01,0.005,0.023,0.013,0.01,1243,0.33,1,1133,0.5
78,35487.87053,923,69,0.13,0.54,0.5,0.025,0.016,8.96,1.05,0.01,0.1,0.05,0.01,0.005,0.023,0.013,0.01,1243,0.33,1,1133,0.5
363,36104.26102,923,53,0.13,0.54,0.5,0.025,0.016,8.96,1.05,0.01,0.1,0.05,0.01,0.005,0.023,0.013,0.01,1243,0.33,1,1133,0.5
2170,36821.01954,923,41,0.13,0.54,0.5,0.025,0.016,8.96,1.05,0.01,0.1,0.05,0.01,0.005,0.023,0.013,0.01,1243,0.33,1,1133,0.5
3686,37033.39778,923,37,0.13,0.54,0.5,0.025,0.016,8.96,1.05,0.01,0.1,0.05,0.01,0.005,0.023,0.013,0.01,1243,0.33,1,1133,0.5
5891,37221.35168,923,33,0.13,0.54,0.5,0.025,0.016,8.96,1.05,0.01,0.1,0.05,0.01,0.005,0.023,0.013,0.01,1243,0.33,1,1133,0.5
9916,37430.08581,923,29,0.13,0.54,0.5,0.025,0.016,8.96,1.05,0.01,0.1,0.05,0.01,0.005,0.023,0.013,0.01,1243,0.33,1,1133,0.5
131,37629.3873,973,37,0.13,0.54,0.5,0.025,0.016,8.96,1.05,0.01,0.1,0.05,0.01,0.005,0.023,0.013,0.01,1243,0.33,1,1133,0.5
368,38065.85226,973,29,0.13,0.54,0.5,0.025,0.016,8.96,1.05,0.01,0.1,0.05,0.01,0.005,0.023,0.013,0.01,1243,0.33,1,1133,0.5
567,38248.51865,973,26,0.13,0.54,0.5,0.025,0.016,8.96,1.05,0.01,0.1,0.05,0.01,0.005,0.023,0.013,0.01,1243,0.33,1,1133,0.5
1220,38572.31045,973,22,0.13,0.54,0.5,0.025,0.016,8.96,1.05,0.01,0.1,0.05,0.01,0.005,0.023,0.013,0.01,1243,0.33,1,1133,0.5
2421,38861.90926,973,18,0.13,0.54,0.5,0.025,0.016,8.96,1.05,0.01,0.1,0.05,0.01,0.005,0.023,0.013,0.01,1243,0.33,1,1133,0.5
268,32084.19189,823,157,0.09,0.5,0.47,0.021,0.014,9.13,0.95,0.01,0.07,0.08,0.01,0.005,0.017,0.009,0.01,1173,0.66,1.00E-05,1003,1.5
759,32456.27594,823,137,0.09,0.5,0.47,0.021,0.014,9.13,0.95,0.01,0.07,0.08,0.01,0.005,0.017,0.009,0.01,1173,0.66,1.00E-05,1003,1.5
2698,32909.58448,823,118,0.09,0.5,0.47,0.021,0.014,9.13,0.95,0.01,0.07,0.08,0.01,0.005,0.017,0.009,0.01,1173,0.66,1.00E-05,1003,1.5
6031,33197.09738,823,108,0.09,0.5,0.47,0.021,0.014,9.13,0.95,0.01,0.07,0.08,0.01,0.005,0.017,0.009,0.01,1173,0.66,1.00E-05,1003,1.5
16784,33562.92593,823,98,0.09,0.5,0.47,0.021,0.014,9.13,0.95,0.01,0.07,0.08,0.01,0.005,0.017,0.009,0.01,1173,0.66,1.00E-05,1003,1.5
48094,33939.19777,823,88,0.09,0.5,0.47,0.021,0.014,9.13,0.95,0.01,0.07,0.08,0.01,0.005,0.017,0.009,0.01,1173,0.66,1.00E-05,1003,1.5
103,33670.85898,873,108,0.09,0.5,0.47,0.021,0.014,9.13,0.95,0.01,0.07,0.08,0.01,0.005,0.017,0.009,0.01,1173,0.66,1.00E-05,1003,1.5
555,34309.41986,873,88,0.09,0.5,0.47,0.021,0.014,9.13,0.95,0.01,0.07,0.08,0.01,0.005,0.017,0.009,0.01,1173,0.66,1.00E-05,1003,1.5
5010,35143.61042,873,78,0.09,0.5,0.47,0.021,0.014,9.13,0.95,0.01,0.07,0.08,0.01,0.005,0.017,0.009,0.01,1173,0.66,1.00E-05,1003,1.5
13278,35513.1469,873,61,0.09,0.5,0.47,0.021,0.014,9.13,0.95,0.01,0.07,0.08,0.01,0.005,0.017,0.009,0.01,1173,0.66,1.00E-05,1003,1.5
50663,36020.84724,873,53,0.09,0.5,0.47,0.021,0.014,9.13,0.95,0.01,0.07,0.08,0.01,0.005,0.017,0.009,0.01,1173,0.66,1.00E-05,1003,1.5
92,35554.04337,923,69,0.09,0.5,0.47,0.021,0.014,9.13,0.95,0.01,0.07,0.08,0.01,0.005,0.017,0.009,0.01,1173,0.66,1.00E-05,1003,1.5
558,36276.61057,923,53,0.09,0.5,0.47,0.021,0.014,9.13,0.95,0.01,0.07,0.08,0.01,0.005,0.017,0.009,0.01,1173,0.66,1.00E-05,1003,1.5
3670,37031.65399,923,41,0.09,0.5,0.47,0.021,0.014,9.13,0.95,0.01,0.07,0.08,0.01,0.005,0.017,0.009,0.01,1173,0.66,1.00E-05,1003,1.5
5902,37222.09947,923,37,0.09,0.5,0.47,0.021,0.014,9.13,0.95,0.01,0.07,0.08,0.01,0.005,0.017,0.009,0.01,1173,0.66,1.00E-05,1003,1.5
12594,37525.91829,923,33,0.09,0.5,0.47,0.021,0.014,9.13,0.95,0.01,0.07,0.08,0.01,0.005,0.017,0.009,0.01,1173,0.66,1.00E-05,1003,1.5
23875,37782.30895,923,29,0.09,0.5,0.47,0.021,0.014,9.13,0.95,0.01,0.07,0.08,0.01,0.005,0.017,0.009,0.01,1173,0.66,1.00E-05,1003,1.5
187,37779.78422,973,37,0.09,0.5,0.47,0.021,0.014,9.13,0.95,0.01,0.07,0.08,0.01,0.005,0.017,0.009,0.01,1173,0.66,1.00E-05,1003,1.5
567,38248.51865,973,29,0.09,0.5,0.47,0.021,0.014,9.13,0.95,0.01,0.07,0.08,0.01,0.005,0.017,0.009,0.01,1173,0.66,1.00E-05,1003,1.5
1069,38516.47764,973,26,0.09,0.5,0.47,0.021,0.014,9.13,0.95,0.01,0.07,0.08,0.01,0.005,0.017,0.009,0.01,1173,0.66,1.00E-05,1003,1.5
2133,38808.39044,973,22,0.09,0.5,0.47,0.021,0.014,9.13,0.95,0.01,0.07,0.08,0.01,0.005,0.017,0.009,0.01,1173,0.66,1.00E-05,1003,1.5
4770,39148.48072,973,18,0.09,0.5,0.47,0.021,0.014,9.13,0.95,0.01,0.07,0.08,0.01,0.005,0.017,0.009,0.01,1173,0.66,1.00E-05,1003,1.5
139,31849.53814,823,157,0.11,0.5,0.38,0.018,0.011,8.86,0.98,0.01,0.1,0.02,0.01,0.005,0.018,0.012,0.01,1243,0.33,1,1133,0.5
455,32273.38034,823,137,0.11,0.5,0.38,0.018,0.011,8.86,0.98,0.01,0.1,0.02,0.01,0.005,0.018,0.012,0.01,1243,0.33,1,1133,0.5
1525,32705.66804,823,118,0.11,0.5,0.38,0.018,0.011,8.86,0.98,0.01,0.1,0.02,0.01,0.005,0.018,0.012,0.01,1243,0.33,1,1133,0.5
3649,33017.50605,823,108,0.11,0.5,0.38,0.018,0.011,8.86,0.98,0.01,0.1,0.02,0.01,0.005,0.018,0.012,0.01,1243,0.33,1,1133,0.5
8094,33302.25527,823,98,0.11,0.5,0.38,0.018,0.011,8.86,0.98,0.01,0.1,0.02,0.01,0.005,0.018,0.012,0.01,1243,0.33,1,1133,0.5
80,33575.04964,873,108,0.11,0.5,0.38,0.018,0.011,8.86,0.98,0.01,0.1,0.02,0.01,0.005,0.018,0.012,0.01,1243,0.33,1,1133,0.5
315,34094.6772,873,88,0.11,0.5,0.38,0.018,0.011,8.86,0.98,0.01,0.1,0.02,0.01,0.005,0.018,0.012,0.01,1243,0.33,1,1133,0.5
2586,34892.87678,873,78,0.11,0.5,0.38,0.018,0.011,8.86,0.98,0.01,0.1,0.02,0.01,0.005,0.018,0.012,0.01,1243,0.33,1,1133,0.5
7774,35310.18476,873,61,0.11,0.5,0.38,0.018,0.011,8.86,0.98,0.01,0.1,0.02,0.01,0.005,0.018,0.012,0.01,1243,0.33,1,1133,0.5
27320,35786.69973,873,53,0.11,0.5,0.38,0.018,0.011,8.86,0.98,0.01,0.1,0.02,0.01,0.005,0.018,0.012,0.01,1243,0.33,1,1133,0.5
55,35347.82197,923,69,0.11,0.5,0.38,0.018,0.011,8.86,0.98,0.01,0.1,0.02,0.01,0.005,0.018,0.012,0.01,1243,0.33,1,1133,0.5
253,35959.54745,923,53,0.11,0.5,0.38,0.018,0.011,8.86,0.98,0.01,0.1,0.02,0.01,0.005,0.018,0.012,0.01,1243,0.33,1,1133,0.5
1349,36630.46824,923,41,0.11,0.5,0.38,0.018,0.011,8.86,0.98,0.01,0.1,0.02,0.01,0.005,0.018,0.012,0.01,1243,0.33,1,1133,0.5
2984,36948.70652,923,37,0.11,0.5,0.38,0.018,0.011,8.86,0.98,0.01,0.1,0.02,0.01,0.005,0.018,0.012,0.01,1243,0.33,1,1133,0.5
3983,37064.46132,923,33,0.11,0.5,0.38,0.018,0.011,8.86,0.98,0.01,0.1,0.02,0.01,0.005,0.018,0.012,0.01,1243,0.33,1,1133,0.5
7889,37338.41847,923,29,0.11,0.5,0.38,0.018,0.011,8.86,0.98,0.01,0.1,0.02,0.01,0.005,0.018,0.012,0.01,1243,0.33,1,1133,0.5
107,37543.87275,973,37,0.11,0.5,0.38,0.018,0.011,8.86,0.98,0.01,0.1,0.02,0.01,0.005,0.018,0.012,0.01,1243,0.33,1,1133,0.5
312,37996.09475,973,29,0.11,0.5,0.38,0.018,0.011,8.86,0.98,0.01,0.1,0.02,0.01,0.005,0.018,0.012,0.01,1243,0.33,1,1133,0.5
473,38171.92222,973,26,0.11,0.5,0.38,0.018,0.011,8.86,0.98,0.01,0.1,0.02,0.01,0.005,0.018,0.012,0.01,1243,0.33,1,1133,0.5
1118,38535.41621,973,22,0.11,0.5,0.38,0.018,0.011,8.86,0.98,0.01,0.1,0.02,0.01,0.005,0.018,0.012,0.01,1243,0.33,1,1133,0.5
2548,38883.51437,973,18,0.11,0.5,0.38,0.018,0.011,8.86,0.98,0.01,0.1,0.02,0.01,0.005,0.018,0.012,0.01,1243,0.33,1,1133,0.5
263,32077.46054,823,157,0.098,0.54,0.42,0.022,0.013,9.03,0.99,0.01,0.11,0.08,0.01,0.005,0.017,0.009,0.01,1173,0.66,1.00E-05,1003,1.5
663,32407.94259,823,137,0.098,0.54,0.42,0.022,0.013,9.03,0.99,0.01,0.11,0.08,0.01,0.005,0.017,0.009,0.01,1173,0.66,1.00E-05,1003,1.5
2413,32869.68163,823,118,0.098,0.54,0.42,0.022,0.013,9.03,0.99,0.01,0.11,0.08,0.01,0.005,0.017,0.009,0.01,1173,0.66,1.00E-05,1003,1.5
6877,33244.01636,823,108,0.098,0.54,0.42,0.022,0.013,9.03,0.99,0.01,0.11,0.08,0.01,0.005,0.017,0.009,0.01,1173,0.66,1.00E-05,1003,1.5
17019,33567.89567,823,98,0.098,0.54,0.42,0.022,0.013,9.03,0.99,0.01,0.11,0.08,0.01,0.005,0.017,0.009,0.01,1173,0.66,1.00E-05,1003,1.5
116,33715.92391,873,108,0.098,0.54,0.42,0.022,0.013,9.03,0.99,0.01,0.11,0.08,0.01,0.005,0.017,0.009,0.01,1173,0.66,1.00E-05,1003,1.5
538,34297.62501,873,88,0.098,0.54,0.42,0.022,0.013,9.03,0.99,0.01,0.11,0.08,0.01,0.005,0.017,0.009,0.01,1173,0.66,1.00E-05,1003,1.5
5295,35164.58707,873,78,0.098,0.54,0.42,0.022,0.013,9.03,0.99,0.01,0.11,0.08,0.01,0.005,0.017,0.009,0.01,1173,0.66,1.00E-05,1003,1.5
14573,35548.43033,873,61,0.098,0.54,0.42,0.022,0.013,9.03,0.99,0.01,0.11,0.08,0.01,0.005,0.017,0.009,0.01,1173,0.66,1.00E-05,1003,1.5
52717,36035.91503,873,53,0.098,0.54,0.42,0.022,0.013,9.03,0.99,0.01,0.11,0.08,0.01,0.005,0.017,0.009,0.01,1173,0.66,1.00E-05,1003,1.5
84,35517.57699,923,69,0.098,0.54,0.42,0.022,0.013,9.03,0.99,0.01,0.11,0.08,0.01,0.005,0.017,0.009,0.01,1173,0.66,1.00E-05,1003,1.5
595,36302.34637,923,53,0.098,0.54,0.42,0.022,0.013,9.03,0.99,0.01,0.11,0.08,0.01,0.005,0.017,0.009,0.01,1173,0.66,1.00E-05,1003,1.5
3861,37051.99113,923,41,0.098,0.54,0.42,0.022,0.013,9.03,0.99,0.01,0.11,0.08,0.01,0.005,0.017,0.009,0.01,1173,0.66,1.00E-05,1003,1.5
6247,37244.87201,923,37,0.098,0.54,0.42,0.022,0.013,9.03,0.99,0.01,0.11,0.08,0.01,0.005,0.017,0.009,0.01,1173,0.66,1.00E-05,1003,1.5
10676,37459.68831,923,33,0.098,0.54,0.42,0.022,0.013,9.03,0.99,0.01,0.11,0.08,0.01,0.005,0.017,0.009,0.01,1173,0.66,1.00E-05,1003,1.5
21360,37737.68916,923,29,0.098,0.54,0.42,0.022,0.013,9.03,0.99,0.01,0.11,0.08,0.01,0.005,0.017,0.009,0.01,1173,0.66,1.00E-05,1003,1.5
199,37806.06638,973,37,0.098,0.54,0.42,0.022,0.013,9.03,0.99,0.01,0.11,0.08,0.01,0.005,0.017,0.009,0.01,1173,0.66,1.00E-05,1003,1.5
599,38271.71863,973,29,0.098,0.54,0.42,0.022,0.013,9.03,0.99,0.01,0.11,0.08,0.01,0.005,0.017,0.009,0.01,1173,0.66,1.00E-05,1003,1.5
1064,38514.49654,973,26,0.098,0.54,0.42,0.022,0.013,9.03,0.99,0.01,0.11,0.08,0.01,0.005,0.017,0.009,0.01,1173,0.66,1.00E-05,1003,1.5
2135,38808.78647,973,22,0.098,0.54,0.42,0.022,0.013,9.03,0.99,0.01,0.11,0.08,0.01,0.005,0.017,0.009,0.01,1173,0.66,1.00E-05,1003,1.5
5188,39183.9773,973,18,0.098,0.54,0.42,0.022,0.013,9.03,0.99,0.01,0.11,0.08,0.01,0.005,0.017,0.009,0.01,1173,0.66,1.00E-05,1003,1.5
166,31912.98591,823,157,0.12,0.86,0.49,0.015,0.002,8.89,1,0.01,0.047,0.05,0.01,0.005,0.018,0.009,0.01,1183,0.17,1.00E-05,993,1.17
422,32246.46911,823,137,0.12,0.86,0.49,0.015,0.002,8.89,1,0.01,0.047,0.05,0.01,0.005,0.018,0.009,0.01,1183,0.17,1.00E-05,993,1.17
1509,32701.8982,823,118,0.12,0.86,0.49,0.015,0.002,8.89,1,0.01,0.047,0.05,0.01,0.005,0.018,0.009,0.01,1183,0.17,1.00E-05,993,1.17
2932,32939.3129,823,108,0.12,0.86,0.49,0.015,0.002,8.89,1,0.01,0.047,0.05,0.01,0.005,0.018,0.009,0.01,1183,0.17,1.00E-05,993,1.17
7850,33291.31469,823,98,0.12,0.86,0.49,0.015,0.002,8.89,1,0.01,0.047,0.05,0.01,0.005,0.018,0.009,0.01,1183,0.17,1.00E-05,993,1.17
24435,33697.17112,823,88,0.12,0.86,0.49,0.015,0.002,8.89,1,0.01,0.047,0.05,0.01,0.005,0.018,0.009,0.01,1183,0.17,1.00E-05,993,1.17
88,33611.18546,873,108,0.12,0.86,0.49,0.015,0.002,8.89,1,0.01,0.047,0.05,0.01,0.005,0.018,0.009,0.01,1183,0.17,1.00E-05,993,1.17
382,34167.7934,873,88,0.12,0.86,0.49,0.015,0.002,8.89,1,0.01,0.047,0.05,0.01,0.005,0.018,0.009,0.01,1183,0.17,1.00E-05,993,1.17
2753,34916.60291,873,78,0.12,0.86,0.49,0.015,0.002,8.89,1,0.01,0.047,0.05,0.01,0.005,0.018,0.009,0.01,1183,0.17,1.00E-05,993,1.17
6074,35216.62557,873,61,0.12,0.86,0.49,0.015,0.002,8.89,1,0.01,0.047,0.05,0.01,0.005,0.018,0.009,0.01,1183,0.17,1.00E-05,993,1.17
14765,35553.39289,873,53,0.12,0.86,0.49,0.015,0.002,8.89,1,0.01,0.047,0.05,0.01,0.005,0.018,0.009,0.01,1183,0.17,1.00E-05,993,1.17
38532,35917.0743,873,47,0.12,0.86,0.49,0.015,0.002,8.89,1,0.01,0.047,0.05,0.01,0.005,0.018,0.009,0.01,1183,0.17,1.00E-05,993,1.17
65,35414.78624,923,69,0.12,0.86,0.49,0.015,0.002,8.89,1,0.01,0.047,0.05,0.01,0.005,0.018,0.009,0.01,1183,0.17,1.00E-05,993,1.17
343,36081.54368,923,53,0.12,0.86,0.49,0.015,0.002,8.89,1,0.01,0.047,0.05,0.01,0.005,0.018,0.009,0.01,1183,0.17,1.00E-05,993,1.17
2599,36893.3334,923,41,0.12,0.86,0.49,0.015,0.002,8.89,1,0.01,0.047,0.05,0.01,0.005,0.018,0.009,0.01,1183,0.17,1.00E-05,993,1.17
5033,37158.25346,923,37,0.12,0.86,0.49,0.015,0.002,8.89,1,0.01,0.047,0.05,0.01,0.005,0.018,0.009,0.01,1183,0.17,1.00E-05,993,1.17
9435,37410.15399,923,33,0.12,0.86,0.49,0.015,0.002,8.89,1,0.01,0.047,0.05,0.01,0.005,0.018,0.009,0.01,1183,0.17,1.00E-05,993,1.17
18773,37685.93879,923,29,0.12,0.86,0.49,0.015,0.002,8.89,1,0.01,0.047,0.05,0.01,0.005,0.018,0.009,0.01,1183,0.17,1.00E-05,993,1.17
127,37616.28335,973,37,0.12,0.86,0.49,0.015,0.002,8.89,1,0.01,0.047,0.05,0.01,0.005,0.018,0.009,0.01,1183,0.17,1.00E-05,993,1.17
408,38109.45467,973,29,0.12,0.86,0.49,0.015,0.002,8.89,1,0.01,0.047,0.05,0.01,0.005,0.018,0.009,0.01,1183,0.17,1.00E-05,993,1.17
743,38362.75445,973,26,0.12,0.86,0.49,0.015,0.002,8.89,1,0.01,0.047,0.05,0.01,0.005,0.018,0.009,0.01,1183,0.17,1.00E-05,993,1.17
1928,38765.69147,973,22,0.12,0.86,0.49,0.015,0.002,8.89,1,0.01,0.047,0.05,0.01,0.005,0.018,0.009,0.01,1183,0.17,1.00E-05,993,1.17
3787,39050.96367,973,18,0.12,0.86,0.49,0.015,0.002,8.89,1,0.01,0.047,0.05,0.01,0.005,0.018,0.009,0.01,1183,0.17,1.00E-05,993,1.17
182,31945.87571,823,157,0.11,0.59,0.41,0.017,0.009,9.15,1.05,0.01,0.1,0.02,0.01,0.005,0.018,0.011,0.01,1243,0.33,1,1133,0.5
614,32380.49953,823,137,0.11,0.59,0.41,0.017,0.009,9.15,1.05,0.01,0.1,0.02,0.01,0.005,0.018,0.011,0.01,1243,0.33,1,1133,0.5
2104,32820.7036,823,118,0.11,0.59,0.41,0.017,0.009,9.15,1.05,0.01,0.1,0.02,0.01,0.005,0.018,0.011,0.01,1243,0.33,1,1133,0.5
4676,33106.14367,823,108,0.11,0.59,0.41,0.017,0.009,9.15,1.05,0.01,0.1,0.02,0.01,0.005,0.018,0.011,0.01,1243,0.33,1,1133,0.5
36885,33844.35433,823,88,0.11,0.59,0.41,0.017,0.009,9.15,1.05,0.01,0.1,0.02,0.01,0.005,0.018,0.011,0.01,1243,0.33,1,1133,0.5
103,33670.85898,873,108,0.11,0.59,0.41,0.017,0.009,9.15,1.05,0.01,0.1,0.02,0.01,0.005,0.018,0.011,0.01,1243,0.33,1,1133,0.5
466,34243.15299,873,88,0.11,0.59,0.41,0.017,0.009,9.15,1.05,0.01,0.1,0.02,0.01,0.005,0.018,0.011,0.01,1243,0.33,1,1133,0.5
3729,35031.65223,873,78,0.11,0.59,0.41,0.017,0.009,9.15,1.05,0.01,0.1,0.02,0.01,0.005,0.018,0.011,0.01,1243,0.33,1,1133,0.5
9790,35397.60537,873,61,0.11,0.59,0.41,0.017,0.009,9.15,1.05,0.01,0.1,0.02,0.01,0.005,0.018,0.011,0.01,1243,0.33,1,1133,0.5
16437,35594.06517,873,53,0.11,0.59,0.41,0.017,0.009,9.15,1.05,0.01,0.1,0.02,0.01,0.005,0.018,0.011,0.01,1243,0.33,1,1133,0.5
54356,36047.52314,873,47,0.11,0.59,0.41,0.017,0.009,9.15,1.05,0.01,0.1,0.02,0.01,0.005,0.018,0.011,0.01,1243,0.33,1,1133,0.5
68,35432.87293,923,69,0.11,0.59,0.41,0.017,0.009,9.15,1.05,0.01,0.1,0.02,0.01,0.005,0.018,0.011,0.01,1243,0.33,1,1133,0.5
376,36118.36559,923,53,0.11,0.59,0.41,0.017,0.009,9.15,1.05,0.01,0.1,0.02,0.01,0.005,0.018,0.011,0.01,1243,0.33,1,1133,0.5
2534,36883.18071,923,41,0.11,0.59,0.41,0.017,0.009,9.15,1.05,0.01,0.1,0.02,0.01,0.005,0.018,0.011,0.01,1243,0.33,1,1133,0.5
3605,37024.49077,923,37,0.11,0.59,0.41,0.017,0.009,9.15,1.05,0.01,0.1,0.02,0.01,0.005,0.018,0.011,0.01,1243,0.33,1,1133,0.5
5210,37172.10843,923,33,0.11,0.59,0.41,0.017,0.009,9.15,1.05,0.01,0.1,0.02,0.01,0.005,0.018,0.011,0.01,1243,0.33,1,1133,0.5
10525,37453.97821,923,29,0.11,0.59,0.41,0.017,0.009,9.15,1.05,0.01,0.1,0.02,0.01,0.005,0.018,0.011,0.01,1243,0.33,1,1133,0.5
115,37574.34133,973,37,0.11,0.59,0.41,0.017,0.009,9.15,1.05,0.01,0.1,0.02,0.01,0.005,0.018,0.011,0.01,1243,0.33,1,1133,0.5
355,38050.65452,973,29,0.11,0.59,0.41,0.017,0.009,9.15,1.05,0.01,0.1,0.02,0.01,0.005,0.018,0.011,0.01,1243,0.33,1,1133,0.5
558,38241.75741,973,26,0.11,0.59,0.41,0.017,0.009,9.15,1.05,0.01,0.1,0.02,0.01,0.005,0.018,0.011,0.01,1243,0.33,1,1133,0.5
1095,38526.63227,973,22,0.11,0.59,0.41,0.017,0.009,9.15,1.05,0.01,0.1,0.02,0.01,0.005,0.018,0.011,0.01,1243,0.33,1,1133,0.5
2268,38834.32302,973,18,0.11,0.59,0.41,0.017,0.009,9.15,1.05,0.01,0.1,0.02,0.01,0.005,0.018,0.011,0.01,1243,0.33,1,1133,0.5
84,31669.51881,823,157,0.12,0.34,0.43,0.014,0.005,8.5,0.96,0.01,0.075,0.02,0.01,0.005,0.017,0.002,0.01,1183,0.17,1.00E-05,993,1.17
237,32040.25485,823,137,0.12,0.34,0.43,0.014,0.005,8.5,0.96,0.01,0.075,0.02,0.01,0.005,0.017,0.002,0.01,1183,0.17,1.00E-05,993,1.17
1149,32604.48034,823,118,0.12,0.34,0.43,0.014,0.005,8.5,0.96,0.01,0.075,0.02,0.01,0.005,0.017,0.002,0.01,1183,0.17,1.00E-05,993,1.17
2186,32834.36904,823,108,0.12,0.34,0.43,0.014,0.005,8.5,0.96,0.01,0.075,0.02,0.01,0.005,0.017,0.002,0.01,1183,0.17,1.00E-05,993,1.17
5921,33190.51809,823,98,0.12,0.34,0.43,0.014,0.005,8.5,0.96,0.01,0.075,0.02,0.01,0.005,0.017,0.002,0.01,1183,0.17,1.00E-05,993,1.17
13784,33492.5428,823,88,0.12,0.34,0.43,0.014,0.005,8.5,0.96,0.01,0.075,0.02,0.01,0.005,0.017,0.002,0.01,1183,0.17,1.00E-05,993,1.17
54,33426.03184,873,108,0.12,0.34,0.43,0.014,0.005,8.5,0.96,0.01,0.075,0.02,0.01,0.005,0.017,0.002,0.01,1183,0.17,1.00E-05,993,1.17
250,34007.05371,873,88,0.12,0.34,0.43,0.014,0.005,8.5,0.96,0.01,0.075,0.02,0.01,0.005,0.017,0.002,0.01,1183,0.17,1.00E-05,993,1.17
1724,34739.14911,873,78,0.12,0.34,0.43,0.014,0.005,8.5,0.96,0.01,0.075,0.02,0.01,0.005,0.017,0.002,0.01,1183,0.17,1.00E-05,993,1.17
3884,35047.09284,873,61,0.12,0.34,0.43,0.014,0.005,8.5,0.96,0.01,0.075,0.02,0.01,0.005,0.017,0.002,0.01,1183,0.17,1.00E-05,993,1.17
9468,35384.92553,873,53,0.12,0.34,0.43,0.014,0.005,8.5,0.96,0.01,0.075,0.02,0.01,0.005,0.017,0.002,0.01,1183,0.17,1.00E-05,993,1.17
23319,35726.66285,873,47,0.12,0.34,0.43,0.014,0.005,8.5,0.96,0.01,0.075,0.02,0.01,0.005,0.017,0.002,0.01,1183,0.17,1.00E-05,993,1.17
57,35362.1397,923,69,0.12,0.34,0.43,0.014,0.005,8.5,0.96,0.01,0.075,0.02,0.01,0.005,0.017,0.002,0.01,1183,0.17,1.00E-05,993,1.17
319,36052.46601,923,53,0.12,0.34,0.43,0.014,0.005,8.5,0.96,0.01,0.075,0.02,0.01,0.005,0.017,0.002,0.01,1183,0.17,1.00E-05,993,1.17
1796,36745.19195,923,41,0.12,0.34,0.43,0.014,0.005,8.5,0.96,0.01,0.075,0.02,0.01,0.005,0.017,0.002,0.01,1183,0.17,1.00E-05,993,1.17
2927,36940.97538,923,37,0.12,0.34,0.43,0.014,0.005,8.5,0.96,0.01,0.075,0.02,0.01,0.005,0.017,0.002,0.01,1183,0.17,1.00E-05,993,1.17
5624,37202.75903,923,33,0.12,0.34,0.43,0.014,0.005,8.5,0.96,0.01,0.075,0.02,0.01,0.005,0.017,0.002,0.01,1183,0.17,1.00E-05,993,1.17
13361,37549.61657,923,29,0.12,0.34,0.43,0.014,0.005,8.5,0.96,0.01,0.075,0.02,0.01,0.005,0.017,0.002,0.01,1183,0.17,1.00E-05,993,1.17
164,37724.3254,973,37,0.12,0.34,0.43,0.014,0.005,8.5,0.96,0.01,0.075,0.02,0.01,0.005,0.017,0.002,0.01,1183,0.17,1.00E-05,993,1.17
561,38244.0232,973,29,0.12,0.34,0.43,0.014,0.005,8.5,0.96,0.01,0.075,0.02,0.01,0.005,0.017,0.002,0.01,1183,0.17,1.00E-05,993,1.17
901,38444.22955,973,26,0.12,0.34,0.43,0.014,0.005,8.5,0.96,0.01,0.075,0.02,0.01,0.005,0.017,0.002,0.01,1183,0.17,1.00E-05,993,1.17
2837,38928.91447,973,22,0.12,0.34,0.43,0.014,0.005,8.5,0.96,0.01,0.075,0.02,0.01,0.005,0.017,0.002,0.01,1183,0.17,1.00E-05,993,1.17
11278,39512.10416,973,18,0.12,0.34,0.43,0.014,0.005,8.5,0.96,0.01,0.075,0.02,0.01,0.005,0.017,0.002,0.01,1183,0.17,1.00E-05,993,1.17
1,31913.65208,873,266,0.007,0.079,0.49,0.002,0.001,8.92,0.47,0.86,0.2,0.05,0.235,0.052,0.1422,0.002,0.0099,1453,1,1,1073,2
1.6,32091.84883,873,268,0.007,0.079,0.49,0.002,0.001,8.92,0.47,0.86,0.2,0.05,0.235,0.052,0.1422,0.002,0.0099,1453,1,1,1073,2
30,33203.17894,873,203,0.007,0.079,0.49,0.002,0.001,8.92,0.47,0.86,0.2,0.05,0.235,0.052,0.1422,0.002,0.0099,1453,1,1,1073,2
165,33849.51557,873,194,0.007,0.079,0.49,0.002,0.001,8.92,0.47,0.86,0.2,0.05,0.235,0.052,0.1422,0.002,0.0099,1453,1,1,1073,2
25,36929.47796,973,118,0.007,0.079,0.49,0.002,0.001,8.92,0.47,0.86,0.2,0.05,0.235,0.052,0.1422,0.002,0.0099,1453,1,1,1073,2
109,37551.69832,973,97,0.007,0.079,0.49,0.002,0.001,8.92,0.47,0.86,0.2,0.05,0.235,0.052,0.1422,0.002,0.0099,1453,1,1,1073,2
524,38215.19168,973,70,0.007,0.079,0.49,0.002,0.001,8.92,0.47,0.86,0.2,0.05,0.235,0.052,0.1422,0.002,0.0099,1453,1,1,1073,2
1018,38495.82092,973,60,0.007,0.079,0.49,0.002,0.001,8.92,0.47,0.86,0.2,0.05,0.235,0.052,0.1422,0.002,0.0099,1453,1,1,1073,2
1.6,32091.84883,873,268,0.005,0.071,0.48,0.003,0.0013,8.87,0.42,0.85,0.2,0.05,0.232,0.303,0.1514,0.002,0.00432,1453,1,1,1073,2
10,32786.65208,873,232,0.005,0.071,0.48,0.003,0.0013,8.87,0.42,0.85,0.2,0.05,0.232,0.303,0.1514,0.002,0.00432,1453,1,1,1073,2
63,33484.47638,873,203,0.005,0.071,0.48,0.003,0.0013,8.87,0.42,0.85,0.2,0.05,0.232,0.303,0.1514,0.002,0.00432,1453,1,1,1073,2
722,34409.15506,873,194,0.005,0.071,0.48,0.003,0.0013,8.87,0.42,0.85,0.2,0.05,0.232,0.303,0.1514,0.002,0.00432,1453,1,1,1073,2
46,37187.1457,973,118,0.005,0.071,0.48,0.003,0.0013,8.87,0.42,0.85,0.2,0.05,0.232,0.303,0.1514,0.002,0.00432,1453,1,1,1073,2
206,37820.67514,973,97,0.005,0.071,0.48,0.003,0.0013,8.87,0.42,0.85,0.2,0.05,0.232,0.303,0.1514,0.002,0.00432,1453,1,1,1073,2
1836,38745.03045,973,59,0.005,0.071,0.48,0.003,0.0013,8.87,0.42,0.85,0.2,0.05,0.232,0.303,0.1514,0.002,0.00432,1453,1,1,1073,2
7.5,32677.58057,873,264,0.006,0.079,0.48,0.003,0.001,9.07,0.48,0.84,0.2,0.05,0.238,0.066,0.1553,0.002,0.035,1453,1,1,1053,2
70,33524.42267,873,234,0.006,0.079,0.48,0.003,0.001,9.07,0.48,0.84,0.2,0.05,0.238,0.066,0.1553,0.002,0.035,1453,1,1,1053,2
270,34036.23265,873,204,0.006,0.079,0.48,0.003,0.001,9.07,0.48,0.84,0.2,0.05,0.238,0.066,0.1553,0.002,0.035,1453,1,1,1053,2
1.4,35711.46491,973,171,0.006,0.079,0.48,0.003,0.001,9.07,0.48,0.84,0.2,0.05,0.238,0.066,0.1553,0.002,0.035,1453,1,1,1053,2
139,37654.43573,973,97,0.006,0.079,0.48,0.003,0.001,9.07,0.48,0.84,0.2,0.05,0.238,0.066,0.1553,0.002,0.035,1453,1,1,1053,2
758,38371.20047,973,70,0.006,0.079,0.48,0.003,0.001,9.07,0.48,0.84,0.2,0.05,0.238,0.066,0.1553,0.002,0.035,1453,1,1,1053,2
1180,38558.22353,973,59,0.006,0.079,0.48,0.003,0.001,9.07,0.48,0.84,0.2,0.05,0.238,0.066,0.1553,0.002,0.035,1453,1,1,1053,2
1977,38776.29682,973,48,0.006,0.079,0.48,0.003,0.001,9.07,0.48,0.84,0.2,0.05,0.238,0.066,0.1553,0.002,0.035,1453,1,1,1053,2
19,33030.00398,873,264,0.007,0.072,0.48,0.003,0.001,9.03,0.44,0.85,0.2,0.05,0.232,0.31,0.1636,0.002,0.0207,1453,1,1,1053,2
187,33896.96981,873,236,0.007,0.072,0.48,0.003,0.001,9.03,0.44,0.85,0.2,0.05,0.232,0.31,0.1636,0.002,0.0207,1453,1,1,1053,2
3837,35042.47692,873,203,0.007,0.072,0.48,0.003,0.001,9.03,0.44,0.85,0.2,0.05,0.232,0.31,0.1636,0.002,0.0207,1453,1,1,1053,2
89,37466.03881,973,113,0.007,0.072,0.48,0.003,0.001,9.03,0.44,0.85,0.2,0.05,0.232,0.31,0.1636,0.002,0.0207,1453,1,1,1053,2
239,37883.46349,973,98,0.007,0.072,0.48,0.003,0.001,9.03,0.44,0.85,0.2,0.05,0.232,0.31,0.1636,0.002,0.0207,1453,1,1,1053,2
1069,38516.47764,973,69,0.007,0.072,0.48,0.003,0.001,9.03,0.44,0.85,0.2,0.05,0.232,0.31,0.1636,0.002,0.0207,1453,1,1,1053,2
1584,38682.64412,973,59,0.007,0.072,0.48,0.003,0.001,9.03,0.44,0.85,0.2,0.05,0.232,0.31,0.1636,0.002,0.0207,1453,1,1,1053,2
245,33999.39407,873,217,0.085,0.06,0.45,0.004,0.002,9,0.5,1.8,0.2,0.05,0.2,0.05,0.048,0.012,0.0067,1423,1,1,1073,2
499,34269.09386,873,203,0.085,0.06,0.45,0.004,0.002,9,0.5,1.8,0.2,0.05,0.2,0.05,0.048,0.012,0.0067,1423,1,1,1073,2
1977,34791.06591,873,203,0.085,0.06,0.45,0.004,0.002,9,0.5,1.8,0.2,0.05,0.2,0.05,0.048,0.012,0.0067,1423,1,1,1073,2
1978,34791.25763,873,193,0.085,0.06,0.45,0.004,0.002,9,0.5,1.8,0.2,0.05,0.2,0.05,0.048,0.012,0.0067,1423,1,1,1073,2
9557,35388.47283,873,171,0.085,0.06,0.45,0.004,0.002,9,0.5,1.8,0.2,0.05,0.2,0.05,0.048,0.012,0.0067,1423,1,1,1073,2
5,36249.38015,973,137,0.085,0.06,0.45,0.004,0.002,9,0.5,1.8,0.2,0.05,0.2,0.05,0.048,0.012,0.0067,1423,1,1,1073,2
23,36894.24352,973,114,0.085,0.06,0.45,0.004,0.002,9,0.5,1.8,0.2,0.05,0.2,0.05,0.048,0.012,0.0067,1423,1,1,1073,2
157,37705.8927,973,96,0.085,0.06,0.45,0.004,0.002,9,0.5,1.8,0.2,0.05,0.2,0.05,0.048,0.012,0.0067,1423,1,1,1073,2
1180,38558.22353,973,77,0.085,0.06,0.45,0.004,0.002,9,0.5,1.8,0.2,0.05,0.2,0.05,0.048,0.012,0.0067,1423,1,1,1073,2
2181,38817.7943,973,67,0.085,0.06,0.45,0.004,0.002,9,0.5,1.8,0.2,0.05,0.2,0.05,0.048,0.012,0.0067,1423,1,1,1073,2
