Repository: yuxinghua000/CreepPredix

# MLND

## Capstone Project: Evaluation of Regression Models for Creep Prediction of CrMo Steels

## Data

The creep data is included as a selection of 2060 data points

Note (m.u.) is shorthand for *monetary units*.

**Features**
Chemical composition - 

C, Si, Mn, P, S, Ni, Cr, Mo, W, Cu, V, Nb, N, Al, O (all in wt. %)

minor alloy elements were omitted.

Heat treatment conditions - 

N_T      normaling temperature
N_Time   normaling time
T_T      tempering temperature
T_Time   tempering time

Creep testing conditions – 

stress and temperature

**Target**

Larson Miller Parameter -

LMP = T*(log10(t)+33)
t creep life in seconds
T testing temeprature in Kelvin

File: creep_5.csv (part 4 of 7)
life,LMP,Temperature,Stress,C,Si,Mn,P,S,Cr,Mo,W,Ni,Cu,V,Nb,N,Al,O,N_T,N_Time,CR_N,T_T,T_Time
5411,39201.76137,973,58,0.085,0.06,0.45,0.004,0.002,9,0.5,1.8,0.2,0.05,0.2,0.05,0.048,0.012,0.0067,1423,1,1,1073,2
2,32176.45127,873,236,0.005,0.069,0.42,0.004,0.002,8.97,0.5,1.44,0.2,0.05,0.234,0.051,0.05,0.002,0.0287,1453,1,1,1073,2
25,33134.05371,873,203,0.005,0.069,0.42,0.004,0.002,8.97,0.5,1.44,0.2,0.05,0.234,0.051,0.05,0.002,0.0287,1453,1,1,1073,2
153,33820.8877,873,175,0.005,0.069,0.42,0.004,0.002,8.97,0.5,1.44,0.2,0.05,0.234,0.051,0.05,0.002,0.0287,1453,1,1,1073,2
3.5,36098.66054,973,116,0.005,0.069,0.42,0.004,0.002,8.97,0.5,1.44,0.2,0.05,0.234,0.051,0.05,0.002,0.0287,1453,1,1,1073,2
42,37148.70389,973,100,0.005,0.069,0.42,0.004,0.002,8.97,0.5,1.44,0.2,0.05,0.234,0.051,0.05,0.002,0.0287,1453,1,1,1073,2
305,37986.50608,973,70,0.005,0.069,0.42,0.004,0.002,8.97,0.5,1.44,0.2,0.05,0.234,0.051,0.05,0.002,0.0287,1453,1,1,1073,2
969,38474.97537,973,58,0.005,0.069,0.42,0.004,0.002,8.97,0.5,1.44,0.2,0.05,0.234,0.051,0.05,0.002,0.0287,1453,1,1,1073,2
28,33177.02104,873,267,0.039,0.044,0.49,0.011,0.003,9.01,0.51,1.85,0.2,0.05,0.204,0.036,0.1427,0.002,0.0133,1423,1,1,1053,2
277,34045.93692,873,238,0.039,0.044,0.49,0.011,0.003,9.01,0.51,1.85,0.2,0.05,0.204,0.036,0.1427,0.002,0.0133,1423,1,1,1053,2
4670,35116.96572,873,196,0.039,0.044,0.49,0.011,0.003,9.01,0.51,1.85,0.2,0.05,0.204,0.036,0.1427,0.002,0.0133,1423,1,1,1053,2
8844,35359.07643,873,171,0.039,0.044,0.49,0.011,0.003,9.01,0.51,1.85,0.2,0.05,0.204,0.036,0.1427,0.002,0.0133,1423,1,1,1053,2
63,37320.04069,973,117,0.039,0.044,0.49,0.011,0.003,9.01,0.51,1.85,0.2,0.05,0.204,0.036,0.1427,0.002,0.0133,1423,1,1,1053,2
245,37893.94093,973,99,0.039,0.044,0.49,0.011,0.003,9.01,0.51,1.85,0.2,0.05,0.204,0.036,0.1427,0.002,0.0133,1423,1,1,1053,2
1043,38506.07297,973,54,0.039,0.044,0.49,0.011,0.003,9.01,0.51,1.85,0.2,0.05,0.204,0.036,0.1427,0.002,0.0133,1423,1,1,1053,2
1.5,32067.37975,873,266,0.006,0.074,0.48,0.003,0.001,9.08,0.48,1.52,0.2,0.05,0.238,0.06,0.1651,0.002,0.0197,1453,1,1,1073,2
8.1,32706.7595,873,234,0.006,0.074,0.48,0.003,0.001,9.08,0.48,1.52,0.2,0.05,0.238,0.06,0.1651,0.002,0.0197,1453,1,1,1073,2
101,33663.42464,873,204,0.006,0.074,0.48,0.003,0.001,9.08,0.48,1.52,0.2,0.05,0.238,0.06,0.1651,0.002,0.0197,1453,1,1,1073,2
59,37292.32134,973,117,0.006,0.074,0.48,0.003,0.001,9.08,0.48,1.52,0.2,0.05,0.238,0.06,0.1651,0.002,0.0197,1453,1,1,1073,2
284,37956.36108,973,97,0.006,0.074,0.48,0.003,0.001,9.08,0.48,1.52,0.2,0.05,0.238,0.06,0.1651,0.002,0.0197,1453,1,1,1073,2
1270,38589.28335,973,70,0.006,0.074,0.48,0.003,0.001,9.08,0.48,1.52,0.2,0.05,0.238,0.06,0.1651,0.002,0.0197,1453,1,1,1073,2
2527,38880.01723,973,58,0.006,0.074,0.48,0.003,0.001,9.08,0.48,1.52,0.2,0.05,0.238,0.06,0.1651,0.002,0.0197,1453,1,1,1073,2
3.6,32399.30417,873,266,0.004,0.07,0.48,0.004,0.001,9.12,0.49,1.55,0.2,0.05,0.234,0.277,0.1618,0.002,0.0229,1453,1,1,1073,2
18,33009.50498,873,234,0.004,0.07,0.48,0.004,0.001,9.12,0.49,1.55,0.2,0.05,0.234,0.277,0.1618,0.002,0.0229,1453,1,1,1073,2
206,33933.65817,873,206,0.004,0.07,0.48,0.004,0.001,9.12,0.49,1.55,0.2,0.05,0.234,0.277,0.1618,0.002,0.0229,1453,1,1,1073,2
623,34353.24015,873,196,0.004,0.07,0.48,0.004,0.001,9.12,0.49,1.55,0.2,0.05,0.234,0.277,0.1618,0.002,0.0229,1453,1,1,1073,2
87,37456.43457,973,118,0.004,0.07,0.48,0.004,0.001,9.12,0.49,1.55,0.2,0.05,0.234,0.277,0.1618,0.002,0.0229,1453,1,1,1073,2
1209,38568.48312,973,70,0.004,0.07,0.48,0.004,0.001,9.12,0.49,1.55,0.2,0.05,0.234,0.277,0.1618,0.002,0.0229,1453,1,1,1073,2
1882,38755.48722,973,57,0.004,0.07,0.48,0.004,0.001,9.12,0.49,1.55,0.2,0.05,0.234,0.277,0.1618,0.002,0.0229,1453,1,1,1073,2
3.3,32366.31475,873,271,0.008,0.076,0.49,0.002,0.001,9.11,0.48,1.38,0.2,0.05,0.236,0.312,0.1171,0.002,0.0174,1453,1,1,1073,2
25,33134.05371,873,238,0.008,0.076,0.49,0.002,0.001,9.11,0.48,1.38,0.2,0.05,0.236,0.312,0.1171,0.002,0.0174,1453,1,1,1073,2
129,33756.1969,873,204,0.008,0.076,0.49,0.002,0.001,9.11,0.48,1.38,0.2,0.05,0.236,0.312,0.1171,0.002,0.0174,1453,1,1,1073,2
321,34101.83098,873,196,0.008,0.076,0.49,0.002,0.001,9.11,0.48,1.38,0.2,0.05,0.236,0.312,0.1171,0.002,0.0174,1453,1,1,1073,2
1.8,35817.66248,973,173,0.008,0.076,0.49,0.002,0.001,9.11,0.48,1.38,0.2,0.05,0.236,0.312,0.1171,0.002,0.0174,1453,1,1,1073,2
30,37006.52131,973,117,0.008,0.076,0.49,0.002,0.001,9.11,0.48,1.38,0.2,0.05,0.236,0.312,0.1171,0.002,0.0174,1453,1,1,1073,2
500,38195.38015,973,100,0.008,0.076,0.49,0.002,0.001,9.11,0.48,1.38,0.2,0.05,0.236,0.312,0.1171,0.002,0.0174,1453,1,1,1073,2
1624,38693.18254,973,72,0.008,0.076,0.49,0.002,0.001,9.11,0.48,1.38,0.2,0.05,0.236,0.312,0.1171,0.002,0.0174,1453,1,1,1073,2
405,32231.77244,823,138,0.1,0.3,0.49,0.001,0.003,8.96,0.1,0.01,0.2,0.05,0.01,0.005,0.001,0.005,0.009,1203,1,3,1023,1
1260,32637.44192,823,119,0.1,0.3,0.49,0.001,0.003,8.96,0.1,0.01,0.2,0.05,0.01,0.005,0.001,0.005,0.009,1203,1,3,1023,1
3420,32994.34044,823,100,0.1,0.3,0.49,0.001,0.003,8.96,0.1,0.01,0.2,0.05,0.01,0.005,0.001,0.005,0.009,1203,1,3,1023,1
11210,33418.66238,823,79,0.1,0.3,0.49,0.001,0.003,8.96,0.1,0.01,0.2,0.05,0.01,0.005,0.001,0.005,0.009,1203,1,3,1023,1
250,34007.05371,873,100,0.1,0.3,0.49,0.001,0.003,8.96,0.1,0.01,0.2,0.05,0.01,0.005,0.001,0.005,0.009,1203,1,3,1023,1
850,34471.03481,873,80,0.1,0.3,0.49,0.001,0.003,8.96,0.1,0.01,0.2,0.05,0.01,0.005,0.001,0.005,0.009,1203,1,3,1023,1
3500,35007.62349,873,59,0.1,0.3,0.49,0.001,0.003,8.96,0.1,0.01,0.2,0.05,0.01,0.005,0.001,0.005,0.009,1203,1,3,1023,1
8620,35349.34993,873,49,0.1,0.3,0.49,0.001,0.003,8.96,0.1,0.01,0.2,0.05,0.01,0.005,0.001,0.005,0.009,1203,1,3,1023,1
55,35347.82197,923,78,0.1,0.3,0.49,0.001,0.003,8.96,0.1,0.01,0.2,0.05,0.01,0.005,0.001,0.005,0.009,1203,1,3,1023,1
320,36053.72064,923,78,0.1,0.3,0.49,0.001,0.003,8.96,0.1,0.01,0.2,0.05,0.01,0.005,0.001,0.005,0.009,1203,1,3,1023,1
1840,36754.89406,923,39,0.1,0.3,0.49,0.001,0.003,8.96,0.1,0.01,0.2,0.05,0.01,0.005,0.001,0.005,0.009,1203,1,3,1023,1
36810,37955.85366,923,18,0.1,0.3,0.49,0.001,0.003,8.96,0.1,0.01,0.2,0.05,0.01,0.005,0.001,0.005,0.009,1203,1,3,1023,1
300,36027.85013,923,79,0.101,0.29,0.48,0.001,0.004,9.01,0.1,0.99,0.2,0.05,0.01,0.005,0.001,0.005,0.011,1223,1,3,1023,1
1880,36763.5149,923,58,0.101,0.29,0.48,0.001,0.004,9.01,0.1,0.99,0.2,0.05,0.01,0.005,0.001,0.005,0.011,1223,1,3,1023,1
42130,38009.96512,923,29,0.101,0.29,0.48,0.001,0.004,9.01,0.1,0.99,0.2,0.05,0.01,0.005,0.001,0.005,0.011,1223,1,3,1023,1
145,33800.52635,873,136,0.101,0.29,0.48,0.001,0.004,9.01,0.1,0.99,0.2,0.05,0.01,0.005,0.001,0.005,0.011,1223,1,3,1023,1
450,34229.90661,873,115,0.101,0.29,0.48,0.001,0.004,9.01,0.1,0.99,0.2,0.05,0.01,0.005,0.001,0.005,0.011,1223,1,3,1023,1
1640,34720.21076,873,99,0.101,0.29,0.48,0.001,0.004,9.01,0.1,0.99,0.2,0.05,0.01,0.005,0.001,0.005,0.011,1223,1,3,1023,1
6020,35213.23982,873,79,0.101,0.29,0.48,0.001,0.004,9.01,0.1,0.99,0.2,0.05,0.01,0.005,0.001,0.005,0.011,1223,1,3,1023,1
15090,35561.64779,873,70,0.101,0.29,0.48,0.001,0.004,9.01,0.1,0.99,0.2,0.05,0.01,0.005,0.001,0.005,0.011,1223,1,3,1023,1
220,32013.65082,823,198,0.101,0.29,0.48,0.001,0.004,9.01,0.1,0.99,0.2,0.05,0.01,0.005,0.001,0.005,0.011,1223,1,3,1023,1
490,32299.86833,823,180,0.101,0.29,0.48,0.001,0.004,9.01,0.1,0.99,0.2,0.05,0.01,0.005,0.001,0.005,0.011,1223,1,3,1023,1
1270,32640.26742,823,160,0.101,0.29,0.48,0.001,0.004,9.01,0.1,0.99,0.2,0.05,0.01,0.005,0.001,0.005,0.011,1223,1,3,1023,1
3980,33048.54073,823,139,0.101,0.29,0.48,0.001,0.004,9.01,0.1,0.99,0.2,0.05,0.01,0.005,0.001,0.005,0.011,1223,1,3,1023,1
13110,33474.62397,823,119,0.101,0.29,0.48,0.001,0.004,9.01,0.1,0.99,0.2,0.05,0.01,0.005,0.001,0.005,0.011,1223,1,3,1023,1
960,36494.10356,923,84,0.1,0.28,0.48,0.001,0.003,8.92,0.1,1.92,0.2,0.05,0.01,0.005,0.002,0.005,0.012,1223,1,3,1023,1
4990,37154.81401,923,69,0.1,0.28,0.48,0.001,0.003,8.92,0.1,1.92,0.2,0.05,0.01,0.005,0.002,0.005,0.012,1223,1,3,1023,1
8560,37371.14049,923,58,0.1,0.28,0.48,0.001,0.003,8.92,0.1,1.92,0.2,0.05,0.01,0.005,0.002,0.005,0.012,1223,1,3,1023,1
660,34375.11394,873,143,0.1,0.28,0.48,0.001,0.003,8.92,0.1,1.92,0.2,0.05,0.01,0.005,0.002,0.005,0.012,1223,1,3,1023,1
1360,34649.23155,873,133,0.1,0.28,0.48,0.001,0.003,8.92,0.1,1.92,0.2,0.05,0.01,0.005,0.002,0.005,0.012,1223,1,3,1023,1
7690,35306.06578,873,116,0.1,0.28,0.48,0.001,0.003,8.92,0.1,1.92,0.2,0.05,0.01,0.005,0.002,0.005,0.012,1223,1,3,1023,1
15090,35561.64779,873,106,0.1,0.28,0.48,0.001,0.003,8.92,0.1,1.92,0.2,0.05,0.01,0.005,0.002,0.005,0.012,1223,1,3,1023,1
550,32341.15545,823,219,0.1,0.28,0.48,0.001,0.003,8.92,0.1,1.92,0.2,0.05,0.01,0.005,0.002,0.005,0.012,1223,1,3,1023,1
3290,32980.48918,823,187,0.1,0.28,0.48,0.001,0.003,8.92,0.1,1.92,0.2,0.05,0.01,0.005,0.002,0.005,0.012,1223,1,3,1023,1
11140,33416.42347,823,165,0.1,0.28,0.48,0.001,0.003,8.92,0.1,1.92,0.2,0.05,0.01,0.005,0.002,0.005,0.012,1223,1,3,1023,1
200,35865.31789,923,138,0.101,0.29,0.5,0.001,0.002,9.09,0.1,3.93,0.2,0.05,0.01,0.005,0.002,0.005,0.006,1273,1,3,1073,1
1000,36510.46721,923,116,0.101,0.29,0.5,0.001,0.002,9.09,0.1,3.93,0.2,0.05,0.01,0.005,0.002,0.005,0.006,1273,1,3,1073,1
3510,37013.78568,923,96,0.101,0.29,0.5,0.001,0.002,9.09,0.1,3.93,0.2,0.05,0.01,0.005,0.002,0.005,0.006,1273,1,3,1073,1
7890,37338.46928,923,79,0.101,0.29,0.5,0.001,0.002,9.09,0.1,3.93,0.2,0.05,0.01,0.005,0.002,0.005,0.006,1273,1,3,1073,1
23900,37782.72847,923,58,0.101,0.29,0.5,0.001,0.002,9.09,0.1,3.93,0.2,0.05,0.01,0.005,0.002,0.005,0.006,1273,1,3,1073,1
430,34212.67004,873,187,0.101,0.29,0.5,0.001,0.002,9.09,0.1,3.93,0.2,0.05,0.01,0.005,0.002,0.005,0.006,1273,1,3,1073,1
1700,34733.83399,873,166,0.101,0.29,0.5,0.001,0.002,9.09,0.1,3.93,0.2,0.05,0.01,0.005,0.002,0.005,0.006,1273,1,3,1073,1
7280,35285.29278,873,145,0.101,0.29,0.5,0.001,0.002,9.09,0.1,3.93,0.2,0.05,0.01,0.005,0.002,0.005,0.006,1273,1,3,1073,1
13920,35531.04914,873,134,0.101,0.29,0.5,0.001,0.002,9.09,0.1,3.93,0.2,0.05,0.01,0.005,0.002,0.005,0.006,1273,1,3,1073,1
140,31852.10033,823,280,0.101,0.29,0.5,0.001,0.002,9.09,0.1,3.93,0.2,0.05,0.01,0.005,0.002,0.005,0.006,1273,1,3,1073,1
650,32400.86465,823,251,0.101,0.29,0.5,0.001,0.002,9.09,0.1,3.93,0.2,0.05,0.01,0.005,0.002,0.005,0.006,1273,1,3,1073,1
3870,33038.52308,823,223,0.101,0.29,0.5,0.001,0.002,9.09,0.1,3.93,0.2,0.05,0.01,0.005,0.002,0.005,0.006,1273,1,3,1073,1
15420,33532.6304,823,200,0.101,0.29,0.5,0.001,0.002,9.09,0.1,3.93,0.2,0.05,0.01,0.005,0.002,0.005,0.006,1273,1,3,1073,1
201,33924.34224,873,195,0.125,0.3,0.5,0.001,0.002,9.24,0.1,1.06,0.2,0.05,0.18,0.005,0.003,0.005,0.003,1373,1,3,1023,1
811,34453.22729,873,178,0.125,0.3,0.5,0.001,0.002,9.24,0.1,1.06,0.2,0.05,0.18,0.005,0.003,0.005,0.003,1373,1,3,1023,1
2496,34879.4466,873,158,0.125,0.3,0.5,0.001,0.002,9.24,0.1,1.06,0.2,0.05,0.18,0.005,0.003,0.005,0.003,1373,1,3,1023,1
6320,35231.67809,873,147,0.125,0.3,0.5,0.001,0.002,9.24,0.1,1.06,0.2,0.05,0.18,0.005,0.003,0.005,0.003,1373,1,3,1023,1
11084,35444.67214,873,140,0.125,0.3,0.5,0.001,0.002,9.24,0.1,1.06,0.2,0.05,0.18,0.005,0.003,0.005,0.003,1373,1,3,1023,1
380,34165.80316,873,218,0.168,0.3,0.5,0.001,0.002,9.16,0.1,3.08,0.2,0.05,0.16,0.005,0.003,0.005,0.003,1373,1,3,1073,1
1458,34675.6124,873,205,0.168,0.3,0.5,0.001,0.002,9.16,0.1,3.08,0.2,0.05,0.16,0.005,0.003,0.005,0.003,1373,1,3,1073,1
5325,35166.7291,873,196,0.168,0.3,0.5,0.001,0.002,9.16,0.1,3.08,0.2,0.05,0.16,0.005,0.003,0.005,0.003,1373,1,3,1073,1
14153,35537.34283,873,186,0.168,0.3,0.5,0.001,0.002,9.16,0.1,3.08,0.2,0.05,0.16,0.005,0.003,0.005,0.003,1373,1,3,1073,1
35826,35889.46722,873,177,0.168,0.3,0.5,0.001,0.002,9.16,0.1,3.08,0.2,0.05,0.16,0.005,0.003,0.005,0.003,1373,1,3,1073,1
13,31002.61234,823,304,0.09,0.2,0.56,0.021,0.01,8.63,0.86,0.01,0.46,0.05,0.2,0.06,0.065,0.007,0.01,1333,1,1,1023,2
86,31677.92918,823,282,0.09,0.2,0.56,0.021,0.01,8.63,0.86,0.01,0.46,0.05,0.2,0.06,0.065,0.007,0.01,1333,1,1,1023,2
440,32261.39851,823,253,0.09,0.2,0.56,0.021,0.01,8.63,0.86,0.01,0.46,0.05,0.2,0.06,0.065,0.007,0.01,1333,1,1,1023,2
2250,32844.68317,823,228,0.09,0.2,0.56,0.021,0.01,8.63,0.86,0.01,0.46,0.05,0.2,0.06,0.065,0.007,0.01,1333,1,1,1023,2
5714,33177.79877,823,214,0.09,0.2,0.56,0.021,0.01,8.63,0.86,0.01,0.46,0.05,0.2,0.06,0.065,0.007,0.01,1333,1,1,1023,2
7213,33261.06637,823,202,0.09,0.2,0.56,0.021,0.01,8.63,0.86,0.01,0.46,0.05,0.2,0.06,0.065,0.007,0.01,1333,1,1,1023,2
3422,33996.81397,848,176,0.09,0.2,0.56,0.021,0.01,8.63,0.86,0.01,0.46,0.05,0.2,0.06,0.065,0.007,0.01,1333,1,1,1023,2
807,33464.77328,848,202,0.09,0.2,0.56,0.021,0.01,8.63,0.86,0.01,0.46,0.05,0.2,0.06,0.065,0.007,0.01,1333,1,1,1023,2
75,32589.79647,848,231,0.09,0.2,0.56,0.021,0.01,8.63,0.86,0.01,0.46,0.05,0.2,0.06,0.065,0.007,0.01,1333,1,1,1023,2
22,32138.11895,848,261,0.09,0.2,0.56,0.021,0.01,8.63,0.86,0.01,0.46,0.05,0.2,0.06,0.065,0.007,0.01,1333,1,1,1023,2
8,32702.04964,873,228,0.09,0.2,0.56,0.021,0.01,8.63,0.86,0.01,0.46,0.05,0.2,0.06,0.065,0.007,0.01,1333,1,1,1023,2
47,33373.39351,873,202,0.09,0.2,0.56,0.021,0.01,8.63,0.86,0.01,0.46,0.05,0.2,0.06,0.065,0.007,0.01,1333,1,1,1023,2
264,34027.71231,873,176,0.09,0.2,0.56,0.021,0.01,8.63,0.86,0.01,0.46,0.05,0.2,0.06,0.065,0.007,0.01,1333,1,1,1023,2
973,34522.27459,873,156,0.09,0.2,0.56,0.021,0.01,8.63,0.86,0.01,0.46,0.05,0.2,0.06,0.065,0.007,0.01,1333,1,1,1023,2
1867,34769.36107,873,140,0.09,0.2,0.56,0.021,0.01,8.63,0.86,0.01,0.46,0.05,0.2,0.06,0.065,0.007,0.01,1333,1,1,1023,2
5205,35158.08738,873,128,0.09,0.2,0.56,0.021,0.01,8.63,0.86,0.01,0.46,0.05,0.2,0.06,0.065,0.007,0.01,1333,1,1,1023,2
2840,35928.63952,898,111,0.09,0.2,0.56,0.021,0.01,8.63,0.86,0.01,0.46,0.05,0.2,0.06,0.065,0.007,0.01,1333,1,1,1023,2
670,35365.37482,898,128,0.09,0.2,0.56,0.021,0.01,8.63,0.86,0.01,0.46,0.05,0.2,0.06,0.065,0.007,0.01,1333,1,1,1023,2
150,34781.6896,898,153,0.09,0.2,0.56,0.021,0.01,8.63,0.86,0.01,0.46,0.05,0.2,0.06,0.065,0.007,0.01,1333,1,1,1023,2
36,34225.11929,898,179,0.09,0.2,0.56,0.021,0.01,8.63,0.86,0.01,0.46,0.05,0.2,0.06,0.065,0.007,0.01,1333,1,1,1023,2
8,33638.53445,898,202,0.09,0.2,0.56,0.021,0.01,8.63,0.86,0.01,0.46,0.05,0.2,0.06,0.065,0.007,0.01,1333,1,1,1023,2
18,34900.08373,923,151,0.09,0.2,0.56,0.021,0.01,8.63,0.86,0.01,0.46,0.05,0.2,0.06,0.065,0.007,0.01,1333,1,1,1023,2
90,35545.23304,923,124,0.09,0.2,0.56,0.021,0.01,8.63,0.86,0.01,0.46,0.05,0.2,0.06,0.065,0.007,0.01,1333,1,1,1023,2
506,36237.39814,923,102,0.09,0.2,0.56,0.021,0.01,8.63,0.86,0.01,0.46,0.05,0.2,0.06,0.065,0.007,0.01,1333,1,1,1023,2
2147,36816.74819,923,90,0.09,0.2,0.56,0.021,0.01,8.63,0.86,0.01,0.46,0.05,0.2,0.06,0.065,0.007,0.01,1333,1,1,1023,2
5714,37209.12305,923,77,0.09,0.2,0.56,0.021,0.01,8.63,0.86,0.01,0.46,0.05,0.2,0.06,0.065,0.007,0.01,1333,1,1,1023,2
8940,33337.78774,823,229,0.106,0.04,0.46,0.008,0.001,8.96,0.47,1.84,0.06,0.05,0.2,0.069,0.051,0.007,0.01,1338,2,1,1043,2
7510,33275.48863,823,243,0.106,0.04,0.46,0.008,0.001,8.96,0.47,1.84,0.06,0.05,0.2,0.069,0.051,0.007,0.01,1338,2,1,1043,2
2110,32821.72142,823,256,0.106,0.04,0.46,0.008,0.001,8.96,0.47,1.84,0.06,0.05,0.2,0.069,0.051,0.007,0.01,1338,2,1,1043,2
592,32367.45772,823,256,0.106,0.04,0.46,0.008,0.001,8.96,0.47,1.84,0.06,0.05,0.2,0.069,0.051,0.007,0.01,1338,2,1,1043,2
10910,35438.67309,873,160,0.106,0.04,0.46,0.008,0.001,8.96,0.47,1.84,0.06,0.05,0.2,0.069,0.051,0.007,0.01,1338,2,1,1043,2
4236,35079.98463,873,177,0.106,0.04,0.46,0.008,0.001,8.96,0.47,1.84,0.06,0.05,0.2,0.069,0.051,0.007,0.01,1338,2,1,1043,2
1190,34598.60458,873,192,0.106,0.04,0.46,0.008,0.001,8.96,0.47,1.84,0.06,0.05,0.2,0.069,0.051,0.007,0.01,1338,2,1,1043,2
11756,37498.3168,923,95,0.106,0.04,0.46,0.008,0.001,8.96,0.47,1.84,0.06,0.05,0.2,0.069,0.051,0.007,0.01,1338,2,1,1043,2
3221,36979.34265,923,115,0.106,0.04,0.46,0.008,0.001,8.96,0.47,1.84,0.06,0.05,0.2,0.069,0.051,0.007,0.01,1338,2,1,1043,2
2450,36869.6675,923,115,0.106,0.04,0.46,0.008,0.001,8.96,0.47,1.84,0.06,0.05,0.2,0.069,0.051,0.007,0.01,1338,2,1,1043,2
1051,36530.40652,923,125,0.106,0.04,0.46,0.008,0.001,8.96,0.47,1.84,0.06,0.05,0.2,0.069,0.051,0.007,0.01,1338,2,1,1043,2
1251,36600.23571,923,125,0.106,0.04,0.46,0.008,0.001,8.96,0.47,1.84,0.06,0.05,0.2,0.069,0.051,0.007,0.01,1338,2,1,1043,2
1645,36709.98834,923,125,0.106,0.04,0.46,0.008,0.001,8.96,0.47,1.84,0.06,0.05,0.2,0.069,0.051,0.007,0.01,1338,2,1,1043,2
485,36220.40683,923,140,0.106,0.04,0.46,0.008,0.001,8.96,0.47,1.84,0.06,0.05,0.2,0.069,0.051,0.007,0.01,1338,2,1,1043,2
1645,32732.7415,823,240,0.106,0.04,0.46,0.008,0.001,8.96,0.47,1.84,0.06,0.05,0.2,0.069,0.051,0.007,0.01,1338,2,1,1043,2
2916,32937.35709,823,230,0.106,0.04,0.46,0.008,0.001,8.96,0.47,1.84,0.06,0.05,0.2,0.069,0.051,0.007,0.01,1338,2,1,1043,2
219,33956.8598,873,189,0.106,0.04,0.46,0.008,0.001,8.96,0.47,1.84,0.06,0.05,0.2,0.069,0.051,0.007,0.01,1338,2,1,1043,2
905,34494.80629,873,174,0.106,0.04,0.46,0.008,0.001,8.96,0.47,1.84,0.06,0.05,0.2,0.069,0.051,0.007,0.01,1338,2,1,1043,2
4343,35089.4426,873,161,0.106,0.04,0.46,0.008,0.001,8.96,0.47,1.84,0.06,0.05,0.2,0.069,0.051,0.007,0.01,1338,2,1,1043,2
83,35512.77629,923,139,0.106,0.04,0.46,0.008,0.001,8.96,0.47,1.84,0.06,0.05,0.2,0.069,0.051,0.007,0.01,1338,2,1,1043,2
578,36290.7266,923,125,0.106,0.04,0.46,0.008,0.001,8.96,0.47,1.84,0.06,0.05,0.2,0.069,0.051,0.007,0.01,1338,2,1,1043,2
1772,36739.79922,923,113,0.106,0.04,0.46,0.008,0.001,8.96,0.47,1.84,0.06,0.05,0.2,0.069,0.051,0.007,0.01,1338,2,1,1043,2
8506,37368.60373,923,94,0.106,0.04,0.46,0.008,0.001,8.96,0.47,1.84,0.06,0.05,0.2,0.069,0.051,0.007,0.01,1338,2,1,1043,2
2110,32821.72142,823,229,0.12,0.05,0.64,0.016,0.001,10.61,0.44,1.87,0.32,0.86,0.21,0.05,0.064,0.022,0.01,1338,2,1,1043,2
1190,32617.01211,823,241,0.12,0.05,0.64,0.016,0.001,10.61,0.44,1.87,0.32,0.86,0.21,0.05,0.064,0.022,0.01,1338,2,1,1043,2
550,32341.15545,823,256,0.12,0.05,0.64,0.016,0.001,10.61,0.44,1.87,0.32,0.86,0.21,0.05,0.064,0.022,0.01,1338,2,1,1043,2
9876,35400.92137,873,159,0.12,0.05,0.64,0.016,0.001,10.61,0.44,1.87,0.32,0.86,0.21,0.05,0.064,0.022,0.01,1338,2,1,1043,2
2844,34928.93262,873,175,0.12,0.05,0.64,0.016,0.001,10.61,0.44,1.87,0.32,0.86,0.21,0.05,0.064,0.022,0.01,1338,2,1,1043,2
408,34192.75841,873,187,0.12,0.05,0.64,0.016,0.001,10.61,0.44,1.87,0.32,0.86,0.21,0.05,0.064,0.022,0.01,1338,2,1,1043,2
154,35760.54883,923,140,0.12,0.05,0.64,0.016,0.001,10.61,0.44,1.87,0.32,0.86,0.21,0.05,0.064,0.022,0.01,1338,2,1,1043,2
1489,36670.04901,923,124,0.12,0.05,0.64,0.016,0.001,10.61,0.44,1.87,0.32,0.86,0.21,0.05,0.064,0.022,0.01,1338,2,1,1043,2
2845,36929.58514,923,115,0.12,0.05,0.64,0.016,0.001,10.61,0.44,1.87,0.32,0.86,0.21,0.05,0.064,0.022,0.01,1338,2,1,1043,2
5855,37218.89454,923,94,0.12,0.05,0.64,0.016,0.001,10.61,0.44,1.87,0.32,0.86,0.21,0.05,0.064,0.022,0.01,1338,2,1,1043,2
564,32350.13966,823,261,0.12,0.05,0.64,0.016,0.001,10.61,0.44,1.87,0.32,0.86,0.21,0.05,0.064,0.022,0.01,1338,2,1,1043,2
2331,32857.32425,823,239,0.12,0.05,0.64,0.016,0.001,10.61,0.44,1.87,0.32,0.86,0.21,0.05,0.064,0.022,0.01,1338,2,1,1043,2
5571,33168.73995,823,230,0.12,0.05,0.64,0.016,0.001,10.61,0.44,1.87,0.32,0.86,0.21,0.05,0.064,0.022,0.01,1338,2,1,1043,2
485,34258.30462,873,185,0.12,0.05,0.64,0.016,0.001,10.61,0.44,1.87,0.32,0.86,0.21,0.05,0.064,0.022,0.01,1338,2,1,1043,2
1654,34723.43358,873,173,0.12,0.05,0.64,0.016,0.001,10.61,0.44,1.87,0.32,0.86,0.21,0.05,0.064,0.022,0.01,1338,2,1,1043,2
6468,35240.4543,873,159,0.12,0.05,0.64,0.016,0.001,10.61,0.44,1.87,0.32,0.86,0.21,0.05,0.064,0.022,0.01,1338,2,1,1043,2
54,35340.46665,923,183,0.12,0.05,0.64,0.016,0.001,10.61,0.44,1.87,0.32,0.86,0.21,0.05,0.064,0.022,0.01,1338,2,1,1043,2
1526,36679.88804,923,113,0.12,0.05,0.64,0.016,0.001,10.61,0.44,1.87,0.32,0.86,0.21,0.05,0.064,0.022,0.01,1338,2,1,1043,2
498,36231.00989,923,124,0.12,0.05,0.64,0.016,0.001,10.61,0.44,1.87,0.32,0.86,0.21,0.05,0.064,0.022,0.01,1338,2,1,1043,2
5711,37208.91253,923,95,0.12,0.05,0.64,0.016,0.001,10.61,0.44,1.87,0.32,0.86,0.21,0.05,0.064,0.022,0.01,1338,2,1,1043,2
8.3,32716.00726,873,223,0.09,0.021,0.56,0.009,0.009,8.36,0.86,0.01,0.46,0.05,0.2,0.06,0.065,0.007,0.01,1333,1,2,1023,2
223,33963.72223,873,200,0.09,0.021,0.56,0.009,0.009,8.36,0.86,0.01,0.46,0.05,0.2,0.06,0.065,0.007,0.01,1333,1,2,1023,2
293,34067.22752,873,173,0.09,0.021,0.56,0.009,0.009,8.36,0.86,0.01,0.46,0.05,0.2,0.06,0.065,0.007,0.01,1333,1,2,1023,2
1162,34589.57703,873,148,0.09,0.021,0.56,0.009,0.009,8.36,0.86,0.01,0.46,0.05,0.2,0.06,0.065,0.007,0.01,1333,1,2,1023,2
2420,34867.7229,873,138,0.09,0.021,0.56,0.009,0.009,8.36,0.86,0.01,0.46,0.05,0.2,0.06,0.065,0.007,0.01,1333,1,2,1023,2
6053,35215.31248,873,123,0.09,0.021,0.56,0.009,0.009,8.36,0.86,0.01,0.46,0.05,0.2,0.06,0.065,0.007,0.01,1333,1,2,1023,2
165,36175.94275,933,125,0.11,0.02,0.56,0.013,0.001,11,0.42,1.94,0.32,0.87,0.19,0.05,0.053,0.012,0.01,1323,1,1,1043,3
1370,36636.66029,923,125,0.11,0.02,0.56,0.013,0.001,11,0.42,1.94,0.32,0.87,0.19,0.05,0.053,0.012,0.01,1323,1,1,1043,3
2038,36397.2076,913,125,0.11,0.02,0.56,0.013,0.001,11,0.42,1.94,0.32,0.87,0.19,0.05,0.053,0.012,0.01,1323,1,1,1043,3
4404,36300.73528,903,125,0.11,0.02,0.56,0.013,0.001,11,0.42,1.94,0.32,0.87,0.19,0.05,0.053,0.012,0.01,1323,1,1,1043,3
8403,36351.7017,898,125,0.11,0.02,0.56,0.013,0.001,11,0.42,1.94,0.32,0.87,0.19,0.05,0.053,0.012,0.01,1323,1,1,1043,3
328,36454.34053,933,125,0.106,0.04,0.46,0.008,0.001,8.96,0.47,1.84,0.06,0.05,0.2,0.069,0.051,0.007,0.005,1338,2,1,1043,2
1025,36520.36534,923,125,0.106,0.04,0.46,0.008,0.001,8.96,0.47,1.84,0.06,0.05,0.2,0.069,0.051,0.007,0.005,1338,2,1,1043,2
2387,36459.88344,913,125,0.106,0.04,0.46,0.008,0.001,8.96,0.47,1.84,0.06,0.05,0.2,0.069,0.051,0.007,0.005,1338,2,1,1043,2
7070,36486.36689,903,125,0.106,0.04,0.46,0.008,0.001,8.96,0.47,1.84,0.06,0.05,0.2,0.069,0.051,0.007,0.005,1338,2,1,1043,2
141,36189.66271,935,102,0.095,0.42,0.32,0.009,0.002,8.31,0.93,0.01,0.13,0.075,0.195,0.073,0.056,0.015,0.003,1313,1,1,1033,1
192,36276.18988,934,102,0.095,0.42,0.32,0.009,0.002,8.31,0.93,0.01,0.13,0.075,0.195,0.073,0.056,0.015,0.003,1313,1,1,1033,1
510,36122.76286,920,102,0.095,0.42,0.32,0.009,0.002,8.31,0.93,0.01,0.13,0.075,0.195,0.073,0.056,0.015,0.003,1313,1,1,1033,1
1122,36160.54766,913,102,0.095,0.42,0.32,0.009,0.002,8.31,0.93,0.01,0.13,0.075,0.195,0.073,0.056,0.015,0.003,1313,1,1,1033,1
1385,36005.86131,907,102,0.095,0.42,0.32,0.009,0.002,8.31,0.93,0.01,0.13,0.075,0.195,0.073,0.056,0.015,0.003,1313,1,1,1033,1
1745,36096.87482,907,102,0.095,0.42,0.32,0.009,0.002,8.31,0.93,0.01,0.13,0.075,0.195,0.073,0.056,0.015,0.003,1313,1,1,1033,1
3350,36073.21258,900,102,0.095,0.42,0.32,0.009,0.002,8.31,0.93,0.01,0.13,0.075,0.195,0.073,0.056,0.015,0.003,1313,1,1,1033,1
5512,35623.08875,884,140,0.11,0.04,0.52,0.009,0.02,11.3,0.53,1.75,0.98,0.05,0.19,0.09,0.09,0.004,0.01,1353,1,1,1033,1
4187,35758.60286,890,140,0.11,0.04,0.52,0.009,0.02,11.3,0.53,1.75,0.98,0.05,0.19,0.09,0.09,0.004,0.01,1353,1,1,1033,1
1426,35858.51109,903,140,0.11,0.04,0.52,0.009,0.02,11.3,0.53,1.75,0.98,0.05,0.19,0.09,0.09,0.004,0.01,1353,1,1,1033,1
1243,36082.204,910,140,0.11,0.04,0.52,0.009,0.02,11.3,0.53,1.75,0.98,0.05,0.19,0.09,0.09,0.004,0.01,1353,1,1,1033,1
485,36220.40683,923,140,0.11,0.04,0.52,0.009,0.02,11.3,0.53,1.75,0.98,0.05,0.19,0.09,0.09,0.004,0.01,1353,1,1,1033,1
2113,32822.22924,823,250,0.11,0.04,0.52,0.009,0.02,11.3,0.53,1.75,0.98,0.05,0.19,0.09,0.09,0.004,0.01,1353,1,1,1033,1
15688,33538.78908,823,231,0.11,0.04,0.52,0.009,0.02,11.3,0.53,1.75,0.98,0.05,0.19,0.09,0.09,0.004,0.01,1353,1,1,1033,1
6621,35249.31838,873,160,0.11,0.04,0.52,0.009,0.02,11.3,0.53,1.75,0.98,0.05,0.19,0.09,0.09,0.004,0.01,1353,1,1,1033,1
1445,34672.21671,873,193,0.11,0.04,0.52,0.009,0.02,11.3,0.53,1.75,0.98,0.05,0.19,0.09,0.09,0.004,0.01,1353,1,1,1033,1
1065,36535.7109,923,122,0.11,0.04,0.52,0.009,0.02,11.3,0.53,1.75,0.98,0.05,0.19,0.09,0.09,0.004,0.01,1353,1,1,1033,1
625,38289.67359,973,72,0.11,0.04,0.52,0.009,0.02,11.3,0.53,1.75,0.98,0.05,0.19,0.09,0.09,0.004,0.01,1353,1,1,1033,1
2011,35475.14597,890,140,0.12,0.05,0.58,0.006,0.005,11.26,0.49,1.79,0.74,0.05,0.2,0.075,0.049,0.004,0.01,1353,1,1,1043,2
597,35517.04598,903,140,0.12,0.05,0.58,0.006,0.005,11.26,0.49,1.79,0.74,0.05,0.2,0.075,0.049,0.004,0.01,1353,1,1,1043,2
218,35394.23068,910,140,0.12,0.05,0.58,0.006,0.005,11.26,0.49,1.79,0.74,0.05,0.2,0.075,0.049,0.004,0.01,1353,1,1,1043,2
31,35117.99405,923,140,0.12,0.05,0.58,0.006,0.005,11.26,0.49,1.79,0.74,0.05,0.2,0.075,0.049,0.004,0.01,1353,1,1,1043,2
292,32114.84704,823,254,0.12,0.05,0.58,0.006,0.005,11.26,0.49,1.79,0.74,0.05,0.2,0.075,0.049,0.004,0.01,1353,1,1,1043,2
129,33756.1969,873,190,0.12,0.05,0.58,0.006,0.005,11.26,0.49,1.79,0.74,0.05,0.2,0.075,0.049,0.004,0.01,1353,1,1,1043,2
323,38010.73639,973,74,0.12,0.05,0.58,0.006,0.005,11.26,0.49,1.79,0.74,0.05,0.2,0.075,0.049,0.004,0.01,1353,1,1,1043,2
37,35188.9174,923,140,0.13,0.04,0.55,0.005,0.004,11.07,0.05,1.87,0.75,0.05,0.2,0.08,0.046,0.003,0.01,1353,1,1,1043,2
125,35174.42339,910,140,0.13,0.04,0.55,0.005,0.004,11.07,0.05,1.87,0.75,0.05,0.2,0.08,0.046,0.003,0.01,1353,1,1,1043,2
464,35418.20689,903,140,0.13,0.04,0.55,0.005,0.004,11.07,0.05,1.87,0.75,0.05,0.2,0.08,0.046,0.003,0.01,1353,1,1,1043,2
1083,35235.92855,890,140,0.13,0.04,0.55,0.005,0.004,11.07,0.05,1.87,0.75,0.05,0.2,0.08,0.046,0.003,0.01,1353,1,1,1043,2
250,32059.34159,823,254,0.13,0.04,0.55,0.005,0.004,11.07,0.05,1.87,0.75,0.05,0.2,0.08,0.046,0.003,0.01,1353,1,1,1043,2
86,33602.46923,873,190,0.13,0.04,0.55,0.005,0.004,11.07,0.05,1.87,0.75,0.05,0.2,0.08,0.046,0.003,0.01,1353,1,1,1043,2
238,35935.04774,923,122,0.13,0.04,0.55,0.005,0.004,11.07,0.05,1.87,0.75,0.05,0.2,0.08,0.046,0.003,0.01,1353,1,1,1043,2
3,32330.17894,873,358,0.08,0.05,0.5,0.005,0.002,11,0.15,2.6,0.5,0.05,0.2,0.07,0.05,0.005,0.01,1343,1,1,1073,1
12,32855.77731,873,327,0.08,0.05,0.5,0.005,0.002,11,0.15,2.6,0.5,0.05,0.2,0.07,0.05,0.005,0.01,1343,1,1,1073,1
15,32940.37975,873,320,0.08,0.05,0.5,0.005,0.002,11,0.15,2.6,0.5,0.05,0.2,0.07,0.05,0.005,0.01,1343,1,1,1073,1
67,33507.81539,873,305,0.08,0.05,0.5,0.005,0.002,11,0.15,2.6,0.5,0.05,0.2,0.07,0.05,0.005,0.01,1343,1,1,1073,1
120,33728.77731,873,300,0.08,0.05,0.5,0.005,0.002,11,0.15,2.6,0.5,0.05,0.2,0.07,0.05,0.005,0.01,1343,1,1,1073,1
886,34486.76172,873,266,0.08,0.05,0.5,0.005,0.002,11,0.15,2.6,0.5,0.05,0.2,0.07,0.05,0.005,0.01,1343,1,1,1073,1
5234,35160.19392,873,249,0.08,0.05,0.5,0.005,0.002,11,0.15,2.6,0.5,0.05,0.2,0.07,0.05,0.005,0.01,1343,1,1,1073,1
1.2,3.38E+04,923,243,0.08,0.05,0.5,0.005,0.002,11,0.15,2.6,0.5,0.05,0.2,0.07,0.05,0.005,0.01,1343,1,1,1073,1
2.2,34057.52334,923,243,0.08,0.05,0.5,0.005,0.002,11,0.15,2.6,0.5,0.05,0.2,0.07,0.05,0.005,0.01,1343,1,1,1073,1
7,34521.4927,923,227,0.08,0.05,0.5,0.005,0.002,11,0.15,2.6,0.5,0.05,0.2,0.07,0.05,0.005,0.01,1343,1,1,1073,1
44,35258.37403,923,207,0.08,0.05,0.5,0.005,0.002,11,0.15,2.6,0.5,0.05,0.2,0.07,0.05,0.005,0.01,1343,1,1,1073,1
62,35395.84474,923,207,0.08,0.05,0.5,0.005,0.002,11,0.15,2.6,0.5,0.05,0.2,0.07,0.05,0.005,0.01,1343,1,1,1073,1
446,36186.80328,923,168,0.08,0.05,0.5,0.005,0.002,11,0.15,2.6,0.5,0.05,0.2,0.07,0.05,0.005,0.01,1343,1,1,1073,1
1713,36726.22525,923,160,0.08,0.05,0.5,0.005,0.002,11,0.15,2.6,0.5,0.05,0.2,0.07,0.05,0.005,0.01,1343,1,1,1073,1
2551,36885.86096,923,150,0.08,0.05,0.5,0.005,0.002,11,0.15,2.6,0.5,0.05,0.2,0.07,0.05,0.005,0.01,1343,1,1,1073,1
1.6,35767.89108,973,168,0.08,0.05,0.5,0.005,0.002,11,0.15,2.6,0.5,0.05,0.2,0.07,0.05,0.005,0.01,1343,1,1,1073,1
2.3,35921.24352,973,168,0.08,0.05,0.5,0.005,0.002,11,0.15,2.6,0.5,0.05,0.2,0.07,0.05,0.005,0.01,1343,1,1,1073,1
25,36929.47796,973,134,0.08,0.05,0.5,0.005,0.002,11,0.15,2.6,0.5,0.05,0.2,0.07,0.05,0.005,0.01,1343,1,1,1073,1
34,37059.41132,973,134,0.08,0.05,0.5,0.005,0.002,11,0.15,2.6,0.5,0.05,0.2,0.07,0.05,0.005,0.01,1343,1,1,1073,1
58,37285.09777,973,131,0.08,0.05,0.5,0.005,0.002,11,0.15,2.6,0.5,0.05,0.2,0.07,0.05,0.005,0.01,1343,1,1,1073,1
354,38049.46251,973,102,0.08,0.05,0.5,0.005,0.002,11,0.15,2.6,0.5,0.05,0.2,0.07,0.05,0.005,0.01,1343,1,1,1073,1
402,38103.19428,973,102,0.08,0.05,0.5,0.005,0.002,11,0.15,2.6,0.5,0.05,0.2,0.07,0.05,0.005,0.01,1343,1,1,1073,1
485,38182.50904,973,102,0.08,0.05,0.5,0.005,0.002,11,0.15,2.6,0.5,0.05,0.2,0.07,0.05,0.005,0.01,1343,1,1,1073,1
2093,38800.39079,973,87,0.08,0.05,0.5,0.005,0.002,11,0.15,2.6,0.5,0.05,0.2,0.07,0.05,0.005,0.01,1343,1,1,1073,1
2632,38897.2205,973,87,0.08,0.05,0.5,0.005,0.002,11,0.15,2.6,0.5,0.05,0.2,0.07,0.05,0.005,0.01,1343,1,1,1073,1
55,34926.55865,912,130,0.105,0.42,0.39,0.009,0.0023,8.33,0.96,0.01,0.13,0.08,0.2,0.07,0.056,0.005,0.01,1313,1,1,1033,1
107,34881.4604,904,130,0.105,0.42,0.39,0.009,0.0023,8.33,0.96,0.01,0.13,0.08,0.2,0.07,0.056,0.005,0.01,1313,1,1,1033,1
1212,35001.94792,883,130,0.105,0.42,0.39,0.009,0.0023,8.33,0.96,0.01,0.13,0.08,0.2,0.07,0.056,0.005,0.01,1313,1,1,1033,1
2183,34868.54135,874,130,0.105,0.42,0.39,0.009,0.0023,8.33,0.96,0.01,0.13,0.08,0.2,0.07,0.056,0.005,0.01,1313,1,1,1033,1
48,34872.63989,912,130,0.105,0.42,0.39,0.009,0.0023,8.33,0.96,0.01,0.13,0.08,0.2,0.07,0.056,0.005,0.01,1313,3,1,1033,3
129,34838.86988,901,130,0.105,0.42,0.39,0.009,0.0023,8.33,0.96,0.01,0.13,0.08,0.2,0.07,0.056,0.005,0.01,1313,3,1,1033,3
468,34990.08113,892,130,0.105,0.42,0.39,0.009,0.0023,8.33,0.96,0.01,0.13,0.08,0.2,0.07,0.056,0.005,0.01,1313,3,1,1033,3
843,34823.23873,882,130,0.105,0.42,0.39,0.009,0.0023,8.33,0.96,0.01,0.13,0.08,0.2,0.07,0.056,0.005,0.01,1313,3,1,1033,3
2676,34865.86367,872,130,0.105,0.42,0.39,0.009,0.0023,8.33,0.96,0.01,0.13,0.08,0.2,0.07,0.056,0.005,0.01,1313,3,1,1033,3
109,35197.48085,912,130,0.105,0.42,0.39,0.009,0.0023,8.33,0.96,0.01,0.13,0.08,0.2,0.07,0.056,0.005,0.01,1313,2,1,1033,2
196,35041.39983,902,130,0.105,0.42,0.39,0.009,0.0023,8.33,0.96,0.01,0.13,0.08,0.2,0.07,0.056,0.005,0.01,1313,2,1,1033,2
568,35065.10055,892,130,0.105,0.42,0.39,0.009,0.0023,8.33,0.96,0.01,0.13,0.08,0.2,0.07,0.056,0.005,0.01,1313,2,1,1033,2
1758,35064.96413,881,130,0.105,0.42,0.39,0.009,0.0023,8.33,0.96,0.01,0.13,0.08,0.2,0.07,0.056,0.005,0.01,1313,2,1,1033,2
3703,34948.74976,871,130,0.105,0.42,0.39,0.009,0.0023,8.33,0.96,0.01,0.13,0.08,0.2,0.07,0.056,0.005,0.01,1313,2,1,1033,2
134,34892.43338,902,130,0.105,0.42,0.39,0.009,0.0023,8.33,0.96,0.01,0.13,0.08,0.2,0.07,0.056,0.005,0.01,1313,4,1,1033,4
370,34938.18227,893,130,0.105,0.42,0.39,0.009,0.0023,8.33,0.96,0.01,0.13,0.08,0.2,0.07,0.056,0.005,0.01,1313,4,1,1033,4
1070,34914.5753,882,130,0.105,0.42,0.39,0.009,0.0023,8.33,0.96,0.01,0.13,0.08,0.2,0.07,0.056,0.005,0.01,1313,4,1,1033,4
3308,34906.08103,871,130,0.105,0.42,0.39,0.009,0.0023,8.33,0.96,0.01,0.13,0.08,0.2,0.07,0.056,0.005,0.01,1313,4,1,1033,4
87,35146.68526,913,130,0.105,0.42,0.39,0.009,0.0023,8.33,0.96,0.01,0.13,0.08,0.2,0.07,0.056,0.005,0.01,1373,3,1,1033,3
213,35112.86794,903,130,0.105,0.42,0.39,0.009,0.0023,8.33,0.96,0.01,0.13,0.08,0.2,0.07,0.056,0.005,0.01,1373,3,1,1033,3
514,35065.6682,893,130,0.105,0.42,0.39,0.009,0.0023,8.33,0.96,0.01,0.13,0.08,0.2,0.07,0.056,0.005,0.01,1373,3,1,1033,3
1386,35053.39204,883,130,0.105,0.42,0.39,0.009,0.0023,8.33,0.96,0.01,0.13,0.08,0.2,0.07,0.056,0.005,0.01,1373,3,1,1033,3
3189,34972.34248,873,130,0.105,0.42,0.39,0.009,0.0023,8.33,0.96,0.01,0.13,0.08,0.2,0.07,0.056,0.005,0.01,1373,3,1,1033,3
108,35232.42007,913,130,0.105,0.42,0.39,0.009,0.0023,8.33,0.96,0.01,0.13,0.08,0.2,0.07,0.056,0.005,0.01,1423,3,1,1033,3
267,35201.48083,903,130,0.105,0.42,0.39,0.009,0.0023,8.33,0.96,0.01,0.13,0.08,0.2,0.07,0.056,0.005,0.01,1423,3,1,1033,3
883,35275.52104,893,130,0.105,0.42,0.39,0.009,0.0023,8.33,0.96,0.01,0.13,0.08,0.2,0.07,0.056,0.005,0.01,1423,3,1,1033,3
1775,35148.25726,883,130,0.105,0.42,0.39,0.009,0.0023,8.33,0.96,0.01,0.13,0.08,0.2,0.07,0.056,0.005,0.01,1423,3,1,1033,3
48,34834.40235,911,130,0.089,0.28,0.47,0.021,0.006,9.24,0.96,0.01,0.16,0.08,0.21,0.054,0.035,0.005,0.01,1313,1,1,1033,1
96,34723.25493,901,130,0.089,0.28,0.47,0.021,0.006,9.24,0.96,0.01,0.16,0.08,0.21,0.054,0.035,0.005,0.01,1313,1,1,1033,1
122,34817.03876,901,130,0.089,0.28,0.47,0.021,0.006,9.24,0.96,0.01,0.16,0.08,0.21,0.054,0.035,0.005,0.01,1313,1,1,1033,1
330,34776.58663,890,130,0.089,0.28,0.47,0.021,0.006,9.24,0.96,0.01,0.16,0.08,0.21,0.054,0.035,0.005,0.01,1313,1,1,1033,1
1145,34940.52524,882,130,0.089,0.28,0.47,0.021,0.006,9.24,0.96,0.01,0.16,0.08,0.21,0.054,0.035,0.005,0.01,1313,1,1,1033,1
2580,34891.99609,873,130,0.089,0.28,0.47,0.021,0.006,9.24,0.96,0.01,0.16,0.08,0.21,0.054,0.035,0.005,0.01,1313,1,1,1033,1
2955,34943.44877,873,130,0.089,0.28,0.47,0.021,0.006,9.24,0.96,0.01,0.16,0.08,0.21,0.054,0.035,0.005,0.01,1313,1,1,1033,1
84,35094.29059,912,130,0.089,0.28,0.47,0.021,0.006,9.24,0.96,0.01,0.16,0.08,0.21,0.054,0.035,0.005,0.01,1313,1,1,1053,1
209,35105.43325,903,130,0.089,0.28,0.47,0.021,0.006,9.24,0.96,0.01,0.16,0.08,0.21,0.054,0.035,0.005,0.01,1313,1,1,1053,1
518,35068.67461,893,130,0.089,0.28,0.47,0.021,0.006,9.24,0.96,0.01,0.16,0.08,0.21,0.054,0.035,0.005,0.01,1313,1,1,1053,1
2904,35337.04112,883,130,0.089,0.28,0.47,0.021,0.006,9.24,0.96,0.01,0.16,0.08,0.21,0.054,0.035,0.005,0.01,1313,1,1,1053,1
47,34902.52953,913,130,0.089,0.28,0.47,0.021,0.006,9.24,0.96,0.01,0.16,0.08,0.21,0.054,0.035,0.005,0.01,1313,1,1,1073,1
95,34796.22557,903,130,0.089,0.28,0.47,0.021,0.006,9.24,0.96,0.01,0.16,0.08,0.21,0.054,0.035,0.005,0.01,1313,1,1,1073,1
329,34892.63407,893,130,0.089,0.28,0.47,0.021,0.006,9.24,0.96,0.01,0.16,0.08,0.21,0.054,0.035,0.005,0.01,1313,1,1,1073,1
1538,35093.29755,883,130,0.089,0.28,0.47,0.021,0.006,9.24,0.96,0.01,0.16,0.08,0.21,0.054,0.035,0.005,0.01,1313,1,1,1073,1
60,31549.25544,823,280,0.099,0.385,0.42,0.017,0.0041,8.75,0.96,0.03,0.128,0.4,0.204,0.07,0.058,0.024,0.01,1323,1,1,1003,1
3452,32997.66922,823,220,0.099,0.385,0.42,0.017,0.0041,8.75,0.96,0.03,0.128,0.4,0.204,0.07,0.058,0.024,0.01,1323,1,1,1003,1
35,33261.62349,873,200,0.099,0.385,0.42,0.017,0.0041,8.75,0.96,0.03,0.128,0.4,0.204,0.07,0.058,0.024,0.01,1323,1,1,1003,1
164,33847.21076,873,180,0.099,0.385,0.42,0.017,0.0041,8.75,0.96,0.03,0.128,0.4,0.204,0.07,0.058,0.024,0.01,1323,1,1,1003,1
1415,34664.26246,873,150,0.099,0.385,0.42,0.017,0.0041,8.75,0.96,0.03,0.128,0.4,0.204,0.07,0.058,0.024,0.01,1323,1,1,1003,1
10731,35432.40097,873,120,0.099,0.385,0.42,0.017,0.0041,8.75,0.96,0.03,0.128,0.4,0.204,0.07,0.058,0.024,0.01,1323,1,1,1003,1
13.3,34778.78227,923,150,0.099,0.385,0.42,0.017,0.0041,8.75,0.96,0.03,0.128,0.4,0.204,0.07,0.058,0.024,0.01,1323,1,1,1003,1
121,35663.87811,923,120,0.099,0.385,0.42,0.017,0.0041,8.75,0.96,0.03,0.128,0.4,0.204,0.07,0.058,0.024,0.01,1323,1,1,1003,1
435,36176.79279,923,100,0.099,0.385,0.42,0.017,0.0041,8.75,0.96,0.03,0.128,0.4,0.204,0.07,0.058,0.024,0.01,1323,1,1,1003,1
116,31784.88588,823,280,0.099,0.385,0.42,0.017,0.0041,8.75,0.96,0.03,0.128,0.4,0.204,0.07,0.058,0.024,0.01,1323,1,1,1053,1
4014,33051.58113,823,220,0.099,0.385,0.42,0.017,0.0041,8.75,0.96,0.03,0.128,0.4,0.204,0.07,0.058,0.024,0.01,1323,1,1,1053,1
54,33426.03184,873,200,0.099,0.385,0.42,0.017,0.0041,8.75,0.96,0.03,0.128,0.4,0.204,0.07,0.058,0.024,0.01,1323,1,1,1053,1
824,34459.25654,873,150,0.099,0.385,0.42,0.017,0.0041,8.75,0.96,0.03,0.128,0.4,0.204,0.07,0.058,0.024,0.01,1323,1,1,1053,1
342,34125.85687,873,180,0.099,0.385,0.42,0.017,0.0041,8.75,0.96,0.03,0.128,0.4,0.204,0.07,0.058,0.024,0.01,1323,1,1,1053,1
3600,35018.30417,873,120,0.099,0.385,0.42,0.017,0.0041,8.75,0.96,0.03,0.128,0.4,0.204,0.07,0.058,0.024,0.01,1323,1,1,1053,1
11.7,34727.40276,923,150,0.099,0.385,0.42,0.017,0.0041,8.75,0.96,0.03,0.128,0.4,0.204,0.07,0.058,0.024,0.01,1323,1,1,1053,1
123,35670.44963,923,120,0.099,0.385,0.42,0.017,0.0041,8.75,0.96,0.03,0.128,0.4,0.204,0.07,0.058,0.024,0.01,1323,1,1,1053,1
696,36365.19554,923,100,0.099,0.385,0.42,0.017,0.0041,8.75,0.96,0.03,0.128,0.4,0.204,0.07,0.058,0.024,0.01,1323,1,1,1053,1
387,36090.78042,922,88,0.063,0.37,0.67,0.017,0.017,8.99,1.99,0.01,0.2,0.05,0.01,0.005,0.018,0.005,0.01,1338,0.5,1,978,1
478,36175.34343,922,69,0.063,0.37,0.67,0.017,0.017,8.99,1.99,0.01,0.2,0.05,0.01,0.005,0.018,0.005,0.01,1338,0.5,1,978,1
387,36090.78042,922,59,0.063,0.37,0.67,0.017,0.017,8.99,1.99,0.01,0.2,0.05,0.01,0.005,0.018,0.005,0.01,1338,0.5,1,978,1
1166,36532.40697,922,69,0.04,0.29,0.56,0.021,0.016,8.8,2.06,0.01,0.2,0.05,0.01,0.005,0.02,0.005,0.01,1338,0.5,1,978,1
338,36036.5721,922,79,0.04,0.29,0.56,0.021,0.016,8.8,2.06,0.01,0.2,0.05,0.01,0.005,0.02,0.005,0.01,1338,0.5,1,978,1
144,35694.92112,922,97,0.04,0.29,0.56,0.021,0.016,8.8,2.06,0.01,0.2,0.05,0.01,0.005,0.02,0.005,0.01,1338,0.5,1,978,1
1.5,31810.253,866,276,0.063,0.36,0.65,0.017,0.017,9.04,2.99,0.01,1.02,0.05,0.01,0.005,0.019,0.005,0.01,1338,0.5,1,978,1
146,33532.08754,866,172,0.063,0.36,0.65,0.017,0.017,9.04,2.99,0.01,1.02,0.05,0.01,0.005,0.019,0.005,0.01,1338,0.5,1,978,1
172,35766.06813,922,138,0.063,0.36,0.65,0.017,0.017,9.04,2.99,0.01,1.02,0.05,0.01,0.005,0.019,0.005,0.01,1338,0.5,1,978,1
673,36312.34079,922,103,0.063,0.36,0.65,0.017,0.017,9.04,2.99,0.01,1.02,0.05,0.01,0.005,0.019,0.005,0.01,1338,0.5,1,978,1
3753,37000.48794,922,69,0.063,0.36,0.65,0.017,0.017,9.04,2.99,0.01,1.02,0.05,0.01,0.005,0.019,0.005,0.01,1338,0.5,1,978,1
3,36181.65501,977,90,0.063,0.36,0.65,0.017,0.017,9.04,2.99,0.01,1.02,0.05,0.01,0.005,0.019,0.005,0.01,1338,0.5,1,978,1
15,36864.5487,977,69,0.063,0.36,0.65,0.017,0.017,9.04,2.99,0.01,1.02,0.05,0.01,0.005,0.019,0.005,0.01,1338,0.5,1,978,1
81,33310.50599,866,310,0.063,0.36,0.65,0.017,0.017,9.04,2.99,0.01,1.02,0.05,0.01,0.005,0.019,0.005,0.01,1338,0.5,1.00E-05,978,1
330,33838.79104,866,241,0.063,0.36,0.65,0.017,0.017,9.04,2.99,0.01,1.02,0.05,0.01,0.005,0.019,0.005,0.01,1338,0.5,1.00E-05,978,1
9.3,34597.85218,922,172,0.063,0.36,0.65,0.017,0.017,9.04,2.99,0.01,1.02,0.05,0.01,0.005,0.019,0.005,0.01,1338,0.5,1.00E-05,978,1
42,35201.54675,922,124,0.063,0.36,0.65,0.017,0.017,9.04,2.99,0.01,1.02,0.05,0.01,0.005,0.019,0.005,0.01,1338,0.5,1.00E-05,978,1
14.7,34781.17749,922,159,0.063,0.36,0.65,0.017,0.017,9.04,2.99,0.01,1.02,0.05,0.01,0.005,0.019,0.005,0.01,1338,0.5,1.00E-05,978,1
94,31709.72118,823,325,0.106,0.04,0.46,0.008,0.005,8.96,0.47,1.84,0.06,0.05,0.2,0.069,0.05,0.007,0.01,1343,1,1,1043,1
1098,32588.25268,823,303,0.106,0.04,0.46,0.008,0.005,8.96,0.47,1.84,0.06,0.05,0.2,0.069,0.05,0.007,0.01,1343,1,1,1043,1
2465,32877.30229,823,282,0.106,0.04,0.46,0.008,0.005,8.96,0.47,1.84,0.06,0.05,0.2,0.069,0.05,0.007,0.01,1343,1,1,1043,1
6767,33238.25301,823,276,0.106,0.04,0.46,0.008,0.005,8.96,0.47,1.84,0.06,0.05,0.2,0.069,0.05,0.007,0.01,1343,1,1,1043,1
13268,33478.90585,823,263,0.106,0.04,0.46,0.008,0.005,8.96,0.47,1.84,0.06,0.05,0.2,0.069,0.05,0.007,0.01,1343,1,1,1043,1
33,33239.31475,873,263,0.106,0.04,0.46,0.008,0.005,8.96,0.47,1.84,0.06,0.05,0.2,0.069,0.05,0.007,0.01,1343,1,1,1043,1
70,33524.42267,873,251,0.106,0.04,0.46,0.008,0.005,8.96,0.47,1.84,0.06,0.05,0.2,0.069,0.05,0.007,0.01,1343,1,1,1043,1
258,34018.99609,873,240,0.106,0.04,0.46,0.008,0.005,8.96,0.47,1.84,0.06,0.05,0.2,0.069,0.05,0.007,0.01,1343,1,1,1043,1
349,34133.53868,873,229,0.106,0.04,0.46,0.008,0.005,8.96,0.47,1.84,0.06,0.05,0.2,0.069,0.05,0.007,0.01,1343,1,1,1043,1
2549,34887.41295,873,208,0.106,0.04,0.46,0.008,0.005,8.96,0.47,1.84,0.06,0.05,0.2,0.069,0.05,0.007,0.01,1343,1,1,1043,1
2916,34938.41159,873,204,0.106,0.04,0.46,0.008,0.005,8.96,0.47,1.84,0.06,0.05,0.2,0.069,0.05,0.007,0.01,1343,1,1,1043,1
8565,35346.92307,873,181,0.106,0.04,0.46,0.008,0.005,8.96,0.47,1.84,0.06,0.05,0.2,0.069,0.05,0.007,0.01,1343,1,1,1043,1
15,34826.99944,923,199,0.106,0.04,0.46,0.008,0.005,8.96,0.47,1.84,0.06,0.05,0.2,0.069,0.05,0.007,0.01,1343,1,1,1043,1
82,35507.91739,923,181,0.106,0.04,0.46,0.008,0.005,8.96,0.47,1.84,0.06,0.05,0.2,0.069,0.05,0.007,0.01,1343,1,1,1043,1
145,35736.40987,923,169,0.106,0.04,0.46,0.008,0.005,8.96,0.47,1.84,0.06,0.05,0.2,0.069,0.05,0.007,0.01,1343,1,1,1043,1
709,36372.61368,923,150,0.106,0.04,0.46,0.008,0.005,8.96,0.47,1.84,0.06,0.05,0.2,0.069,0.05,0.007,0.01,1343,1,1,1043,1
2465,36872.11423,923,130,0.106,0.04,0.46,0.008,0.005,8.96,0.47,1.84,0.06,0.05,0.2,0.069,0.05,0.007,0.01,1343,1,1,1043,1
4084,37074.49934,923,122,0.106,0.04,0.46,0.008,0.005,8.96,0.47,1.84,0.06,0.05,0.2,0.069,0.05,0.007,0.01,1343,1,1,1043,1
12404,37519.82471,923,98,0.106,0.04,0.46,0.008,0.005,8.96,0.47,1.84,0.06,0.05,0.2,0.069,0.05,0.007,0.01,1343,1,1,1043,1
21,36855.80171,973,130,0.106,0.04,0.46,0.008,0.005,8.96,0.47,1.84,0.06,0.05,0.2,0.069,0.05,0.007,0.01,1343,1,1,1043,1
