Repository: yuxinghua000/CreepPredix

# MLND

## Capstone Project: Evaluation of Regression Models for Creep Prediction of CrMo Steels

## Data

The creep data is included as a selection of 2060 data points

Note (m.u.) is shorthand for *monetary units*.

**Features**
Chemical composition - 

C, Si, Mn, P, S, Ni, Cr, Mo, W, Cu, V, Nb, N, Al, O (all in wt. %)

minor alloy elements were omitted.

Heat treatment conditions - 

N_T      normaling temperature
N_Time   normaling time
T_T      tempering temperature
T_Time   tempering time

Creep testing conditions – 

stress and temperature

**Target**

Larson Miller Parameter -

LMP = T*(log10(t)+33)
t creep life in seconds
T testing temeprature in Kelvin

File: creep_5.csv (part 5 of 7)
life,LMP,Temperature,Stress,C,Si,Mn,P,S,Cr,Mo,W,Ni,Cu,V,Nb,N,Al,O,N_T,N_Time,CR_N,T_T,T_Time
32,37033.79326,973,121,0.106,0.04,0.46,0.008,0.005,8.96,0.47,1.84,0.06,0.05,0.2,0.069,0.05,0.007,0.01,1343,1,1,1043,1
241,37886.98492,973,98,0.106,0.04,0.46,0.008,0.005,8.96,0.47,1.84,0.06,0.05,0.2,0.069,0.05,0.007,0.01,1343,1,1,1043,1
473,38171.92222,973,92,0.106,0.04,0.46,0.008,0.005,8.96,0.47,1.84,0.06,0.05,0.2,0.069,0.05,0.007,0.01,1343,1,1,1043,1
560,38243.26928,973,80,0.106,0.04,0.46,0.008,0.005,8.96,0.47,1.84,0.06,0.05,0.2,0.069,0.05,0.007,0.01,1343,1,1,1043,1
2083,38798.36699,973,71,0.106,0.04,0.46,0.008,0.005,8.96,0.47,1.84,0.06,0.05,0.2,0.069,0.05,0.007,0.01,1343,1,1,1043,1
8565,39395.82606,973,51,0.106,0.04,0.46,0.008,0.005,8.96,0.47,1.84,0.06,0.05,0.2,0.069,0.05,0.007,0.01,1343,1,1,1043,1
963,34518.35783,873,206,0.07,0.06,0.45,0.008,0.005,9,0.5,1.8,0.06,0.05,0.2,0.05,0.06,0.01,0.01,1323,1,1,1043,1
846,36443.43005,923,137,0.07,0.06,0.45,0.008,0.005,9,0.5,1.8,0.06,0.05,0.2,0.05,0.06,0.01,0.01,1323,1,1,1043,1
406,38107.37816,973,78,0.07,0.06,0.45,0.008,0.005,9,0.5,1.8,0.06,0.05,0.2,0.05,0.06,0.01,0.01,1323,1,1,1043,1
919,38452.58833,973,78,0.07,0.06,0.45,0.008,0.005,10,0.5,1.8,0.06,0.05,0.2,0.05,0.06,0.01,0.01,1323,1,1,1032,3
1103,38529.70831,973,78,0.07,0.06,0.45,0.008,0.005,10,0.5,1.5,0.06,0.05,0.2,0.05,0.06,0.01,0.01,1323,1,1,1032,3
239,33989.99345,873,206,0.07,0.06,0.45,0.008,0.005,11.5,0.5,1.8,0.06,0.05,0.2,0.05,0.06,0.01,0.01,1323,1,1,1053,3
1573,36692.04782,923,137,0.07,0.06,0.45,0.008,0.005,11.5,0.5,1.8,0.06,0.05,0.2,0.05,0.06,0.01,0.01,1323,1,1,1053,3
1024,38498.30419,973,78,0.07,0.06,0.45,0.008,0.005,11.5,0.5,1.8,0.06,0.05,0.2,0.05,0.06,0.01,0.01,1323,1,1,1053,3
313,34092.26229,873,206,0.07,0.06,0.45,0.008,0.005,11.5,0.5,1.5,0.06,0.05,0.2,0.05,0.06,0.01,0.01,1323,1,1,1053,3
1431,36654.12259,923,137,0.07,0.06,0.45,0.008,0.005,11.5,0.5,1.5,0.06,0.05,0.2,0.05,0.06,0.01,0.01,1323,1,1,1053,3
1261,38586.27811,973,78,0.07,0.06,0.45,0.008,0.005,11.5,0.5,1.5,0.06,0.05,0.2,0.05,0.06,0.01,0.01,1323,1,1,1053,3
695,36364.61918,923,176,0.07,0.06,0.45,0.008,0.005,11.5,0.5,1.5,0.06,0.05,0.2,0.05,0.06,0.01,0.01,1323,1,1,1043,1
1594,36697.36392,923,152,0.07,0.06,0.45,0.008,0.005,11.5,0.5,1.5,0.06,0.05,0.2,0.05,0.06,0.01,0.01,1323,1,1,1043,1
1263,38586.94779,973,88,0.07,0.06,0.45,0.008,0.005,11.5,0.5,1.5,0.06,0.05,0.2,0.05,0.06,0.01,0.01,1323,1,1,1043,1
1201,36583.8854,923,95,0.082,0.35,0.65,0.008,0.015,11.78,2,0.01,0.06,0.05,0.25,0.005,0.014,0.054,0.014,1273,1,1,973,1
466,36204.38741,923,112,0.082,0.35,0.65,0.008,0.015,11.78,2,0.01,0.06,0.05,0.25,0.005,0.014,0.054,0.014,1273,1,1,973,1
64,35408.57132,923,157,0.082,0.35,0.65,0.008,0.015,11.78,2,0.01,0.06,0.05,0.25,0.005,0.014,0.054,0.014,1273,1,1,973,1
35,35166.64201,923,168,0.082,0.35,0.65,0.008,0.015,11.78,2,0.01,0.06,0.05,0.25,0.005,0.014,0.054,0.014,1273,1,1,973,1
3,34181.85013,923,209,0.082,0.35,0.65,0.008,0.015,11.78,2,0.01,0.06,0.05,0.25,0.005,0.014,0.054,0.014,1273,1,1,973,1
935,34507.17062,873,192,0.082,0.35,0.65,0.008,0.015,11.78,2,0.01,0.06,0.05,0.25,0.005,0.014,0.054,0.014,1273,1,1,973,1
373,34158.75389,873,210,0.082,0.35,0.65,0.008,0.015,11.78,2,0.01,0.06,0.05,0.25,0.005,0.014,0.054,0.014,1273,1,1,973,1
208,33937.32137,873,219,0.082,0.35,0.65,0.008,0.015,11.78,2,0.01,0.06,0.05,0.25,0.005,0.014,0.054,0.014,1273,1,1,973,1
70,33524.42267,873,228,0.082,0.35,0.65,0.008,0.015,11.78,2,0.01,0.06,0.05,0.25,0.005,0.014,0.054,0.014,1273,1,1,973,1
20,33049.45127,873,240,0.082,0.35,0.65,0.008,0.015,11.78,2,0.01,0.06,0.05,0.25,0.005,0.014,0.054,0.014,1273,1,1,973,1
5245,33227.73959,825,270,0.082,0.35,0.65,0.008,0.015,11.78,2,0.01,0.06,0.05,0.25,0.005,0.014,0.054,0.014,1273,1,1,973,1
3872,33118.99623,825,281,0.082,0.35,0.65,0.008,0.015,11.78,2,0.01,0.06,0.05,0.25,0.005,0.014,0.054,0.014,1273,1,1,973,1
1543,32789.35145,825,296,0.082,0.35,0.65,0.008,0.015,11.78,2,0.01,0.06,0.05,0.25,0.005,0.014,0.054,0.014,1273,1,1,973,1
633,32470.10762,825,306,0.082,0.35,0.65,0.008,0.015,11.78,2,0.01,0.06,0.05,0.25,0.005,0.014,0.054,0.014,1273,1,1,973,1
119,31871.27581,825,324,0.082,0.35,0.65,0.008,0.015,11.78,2,0.01,0.06,0.05,0.25,0.005,0.014,0.054,0.014,1273,1,1,973,1
42,31498.13023,825,341,0.082,0.35,0.65,0.008,0.015,11.78,2,0.01,0.06,0.05,0.25,0.005,0.014,0.054,0.014,1273,1,1,973,1
10,30983.94956,825,358,0.082,0.35,0.65,0.008,0.015,11.78,2,0.01,0.06,0.05,0.25,0.005,0.014,0.054,0.014,1273,1,1,973,1
1306,36617.48276,923,84,0.078,0.34,0.64,0.017,0.014,11.61,1.98,0.01,0.62,0.05,0.23,0.005,0.014,0.045,0.015,1273,1,1,973,1
453,36193.04585,923,104,0.078,0.34,0.64,0.017,0.014,11.61,1.98,0.01,0.62,0.05,0.23,0.005,0.014,0.045,0.015,1273,1,1,973,1
74,35466.76809,923,146,0.078,0.34,0.64,0.017,0.014,11.61,1.98,0.01,0.62,0.05,0.23,0.005,0.014,0.045,0.015,1273,1,1,973,1
33,35143.05557,923,162,0.078,0.34,0.64,0.017,0.014,11.61,1.98,0.01,0.62,0.05,0.23,0.005,0.014,0.045,0.015,1273,1,1,973,1
5,34386.61652,923,187,0.078,0.34,0.64,0.017,0.014,11.61,1.98,0.01,0.62,0.05,0.23,0.005,0.014,0.045,0.015,1273,1,1,973,1
1075,34560.07167,873,178,0.078,0.34,0.64,0.017,0.014,11.61,1.98,0.01,0.62,0.05,0.23,0.005,0.014,0.045,0.015,1273,1,1,973,1
791,34443.76015,873,186,0.078,0.34,0.64,0.017,0.014,11.61,1.98,0.01,0.62,0.05,0.23,0.005,0.014,0.045,0.015,1273,1,1,973,1
363,34148.45057,873,198,0.078,0.34,0.64,0.017,0.014,11.61,1.98,0.01,0.62,0.05,0.23,0.005,0.014,0.045,0.015,1273,1,1,973,1
85,33598.03481,873,215,0.078,0.34,0.64,0.017,0.014,11.61,1.98,0.01,0.62,0.05,0.23,0.005,0.014,0.045,0.015,1273,1,1,973,1
21,33067.94953,873,250,0.078,0.34,0.64,0.017,0.014,11.61,1.98,0.01,0.62,0.05,0.23,0.005,0.014,0.045,0.015,1273,1,1,973,1
5359,33154.87289,823,250,0.078,0.34,0.64,0.017,0.014,11.61,1.98,0.01,0.62,0.05,0.23,0.005,0.014,0.045,0.015,1273,1,1,973,1
1235,32630.27886,823,270,0.078,0.34,0.64,0.017,0.014,11.61,1.98,0.01,0.62,0.05,0.23,0.005,0.014,0.045,0.015,1273,1,1,973,1
93,31705.89842,823,316,0.078,0.34,0.64,0.017,0.014,11.61,1.98,0.01,0.62,0.05,0.23,0.005,0.014,0.045,0.015,1273,1,1,973,1
46,31454.28665,823,322,0.078,0.34,0.64,0.017,0.014,11.61,1.98,0.01,0.62,0.05,0.23,0.005,0.014,0.045,0.015,1273,1,1,973,1
1677,36717.71122,923,73,0.082,0.32,0.64,0.015,0.014,11.97,2.04,0.01,1.32,0.05,0.24,0.005,0.024,0.04,0.009,1273,1,1,973,1
299,36026.51172,923,116,0.082,0.32,0.64,0.015,0.014,11.97,2.04,0.01,1.32,0.05,0.24,0.005,0.024,0.04,0.009,1273,1,1,973,1
116,35646.96193,923,148,0.082,0.32,0.64,0.015,0.014,11.97,2.04,0.01,1.32,0.05,0.24,0.005,0.024,0.04,0.009,1273,1,1,973,1
24,35015.40218,923,178,0.082,0.32,0.64,0.015,0.014,11.97,2.04,0.01,1.32,0.05,0.24,0.005,0.024,0.04,0.009,1273,1,1,973,1
4,34297.16858,923,212,0.082,0.32,0.64,0.015,0.014,11.97,2.04,0.01,1.32,0.05,0.24,0.005,0.024,0.04,0.009,1273,1,1,973,1
769,34433.06578,873,203,0.082,0.32,0.64,0.015,0.014,11.97,2.04,0.01,1.32,0.05,0.24,0.005,0.024,0.04,0.009,1273,1,1,973,1
275,34043.18952,873,228,0.082,0.32,0.64,0.015,0.014,11.97,2.04,0.01,1.32,0.05,0.24,0.005,0.024,0.04,0.009,1273,1,1,973,1
95,33640.20479,873,248,0.082,0.32,0.64,0.015,0.014,11.97,2.04,0.01,1.32,0.05,0.24,0.005,0.024,0.04,0.009,1273,1,1,973,1
45,33356.90661,873,257,0.082,0.32,0.64,0.015,0.014,11.97,2.04,0.01,1.32,0.05,0.24,0.005,0.024,0.04,0.009,1273,1,1,973,1
26,33148.92382,873,268,0.082,0.32,0.64,0.015,0.014,11.97,2.04,0.01,1.32,0.05,0.24,0.005,0.024,0.04,0.009,1273,1,1,973,1
2475,32878.74935,823,240,0.082,0.32,0.64,0.015,0.014,11.97,2.04,0.01,1.32,0.05,0.24,0.005,0.024,0.04,0.009,1273,1,1,973,1
1045,32570.56967,823,288,0.082,0.32,0.64,0.015,0.014,11.97,2.04,0.01,1.32,0.05,0.24,0.005,0.024,0.04,0.009,1273,1,1,973,1
479,32291.75309,823,311,0.082,0.32,0.64,0.015,0.014,11.97,2.04,0.01,1.32,0.05,0.24,0.005,0.024,0.04,0.009,1273,1,1,973,1
35,31356.60496,823,355,0.082,0.32,0.64,0.015,0.014,11.97,2.04,0.01,1.32,0.05,0.24,0.005,0.024,0.04,0.009,1273,1,1,973,1
2,30333.58464,823,406,0.082,0.32,0.64,0.015,0.014,11.97,2.04,0.01,1.32,0.05,0.24,0.005,0.024,0.04,0.009,1273,1,1,973,1
1136,36561.58141,923,81,0.082,0.33,0.63,0.015,0.014,12.01,2.02,0.01,2,0.05,0.25,0.005,0.03,0.057,0.015,1273,1,1,973,1
551,36271.55013,923,96,0.082,0.33,0.63,0.015,0.014,12.01,2.02,0.01,2,0.05,0.25,0.005,0.03,0.057,0.015,1273,1,1,973,1
34,35155.02225,923,175,0.082,0.33,0.63,0.015,0.014,12.01,2.02,0.01,2,0.05,0.25,0.005,0.03,0.057,0.015,1273,1,1,973,1
4,34297.16858,923,220,0.082,0.33,0.63,0.015,0.014,12.01,2.02,0.01,2,0.05,0.25,0.005,0.03,0.057,0.015,1273,1,1,973,1
3972,35055.58715,873,101,0.082,0.33,0.63,0.015,0.014,12.01,2.02,0.01,2,0.05,0.25,0.005,0.03,0.057,0.015,1273,1,1,973,1
988,34528.0749,873,132,0.082,0.33,0.63,0.015,0.014,12.01,2.02,0.01,2,0.05,0.25,0.005,0.03,0.057,0.015,1273,1,1,973,1
536,34296.21294,873,151,0.082,0.33,0.63,0.015,0.014,12.01,2.02,0.01,2,0.05,0.25,0.005,0.03,0.057,0.015,1273,1,1,973,1
109,33692.32542,873,223,0.082,0.33,0.63,0.015,0.014,12.01,2.02,0.01,2,0.05,0.25,0.005,0.03,0.057,0.015,1273,1,1,973,1
58,33453.12472,873,250,0.082,0.33,0.63,0.015,0.014,12.01,2.02,0.01,2,0.05,0.25,0.005,0.03,0.057,0.015,1273,1,1,973,1
11750,33435.47812,823,135,0.082,0.33,0.63,0.015,0.014,12.01,2.02,0.01,2,0.05,0.25,0.005,0.03,0.057,0.015,1273,1,1,973,1
5862,33186.93866,823,161,0.082,0.33,0.63,0.015,0.014,12.01,2.02,0.01,2,0.05,0.25,0.005,0.03,0.057,0.015,1273,1,1,973,1
551,32341.80472,823,257,0.082,0.33,0.63,0.015,0.014,12.01,2.02,0.01,2,0.05,0.25,0.005,0.03,0.057,0.015,1273,1,1,973,1
290,32112.39051,823,298,0.082,0.33,0.63,0.015,0.014,12.01,2.02,0.01,2,0.05,0.25,0.005,0.03,0.057,0.015,1273,1,1,973,1
88,31686.1462,823,344,0.082,0.33,0.63,0.015,0.014,12.01,2.02,0.01,2,0.05,0.25,0.005,0.03,0.057,0.015,1273,1,1,973,1
35,31356.60496,823,367,0.082,0.33,0.63,0.015,0.014,12.01,2.02,0.01,2,0.05,0.25,0.005,0.03,0.057,0.015,1273,1,1,973,1
195,33912.8523,873,167,0.08,0.3,0.45,0.015,0.014,9,1,0.01,0.2,0.05,0.2,0.08,0.05,0.008,0.01,1293,1,1,1033,3
250,34007.05371,873,167,0.08,0.3,0.45,0.015,0.014,9,1,0.01,0.2,0.05,0.2,0.08,0.05,0.008,0.01,1313,1,1,1033,3
297,34072.36846,873,167,0.08,0.3,0.45,0.015,0.014,9,1,0.01,0.2,0.05,0.2,0.08,0.05,0.008,0.01,1333,1,1,1033,3
342,34125.85687,873,167,0.08,0.3,0.45,0.015,0.014,9,1,0.01,0.2,0.05,0.2,0.08,0.05,0.008,0.01,1353,1,1,1033,3
438,34219.65898,873,167,0.08,0.3,0.45,0.015,0.014,9,1,0.01,0.2,0.05,0.2,0.08,0.05,0.008,0.01,1373,1,1,1033,3
6,32592.97812,873,179,0.06,0.4,0.27,0.013,0.005,8.6,0.8,0.01,0.07,0.05,0.26,0.08,0.04,0.02,0.01,1223,1,1,1033,1
305,34082.44584,873,141,0.06,0.4,0.27,0.013,0.005,8.6,0.8,0.01,0.07,0.05,0.26,0.08,0.04,0.02,0.01,1223,1,1,1033,1
747,34422.06097,873,120,0.06,0.4,0.27,0.013,0.005,8.6,0.8,0.01,0.07,0.05,0.26,0.08,0.04,0.02,0.01,1223,1,1,1033,1
470,35227.10352,898,123,0.06,0.4,0.27,0.013,0.005,8.6,0.8,0.01,0.07,0.05,0.26,0.08,0.04,0.02,0.01,1223,1,1,1033,1
1040,35536.85558,898,100,0.06,0.4,0.27,0.013,0.005,8.6,0.8,0.01,0.07,0.05,0.26,0.08,0.04,0.02,0.01,1223,1,1,1033,1
14,32914.22186,873,175,0.06,0.4,0.27,0.013,0.005,8.6,0.8,0.01,0.07,0.05,0.26,0.08,0.04,0.02,0.01,1223,1,1,1003,1
853,34472.37059,873,120,0.06,0.4,0.27,0.013,0.005,8.6,0.8,0.01,0.07,0.05,0.26,0.08,0.04,0.02,0.01,1223,1,1,1003,1
361,34146.35587,873,144,0.06,0.4,0.27,0.013,0.005,8.6,0.8,0.01,0.07,0.05,0.26,0.08,0.04,0.02,0.01,1223,1,1,1003,1
425,34991.92945,893,120,0.06,0.4,0.27,0.013,0.005,8.6,0.8,0.01,0.07,0.05,0.26,0.08,0.04,0.02,0.01,1223,1,1,1003,1
973,35313.1629,893,100,0.06,0.4,0.27,0.013,0.005,8.6,0.8,0.01,0.07,0.05,0.26,0.08,0.04,0.02,0.01,1223,1,1,1003,1
6.2,32605.41003,873,159,0.06,0.4,0.27,0.013,0.005,8.6,0.8,0.01,0.07,0.05,0.26,0.08,0.04,0.02,0.01,1123,1,1,1033,1
53,33418.94492,873,141,0.06,0.4,0.27,0.013,0.005,8.6,0.8,0.01,0.07,0.05,0.26,0.08,0.04,0.02,0.01,1123,1,1,1033,1
60,33465.97812,873,120,0.06,0.4,0.27,0.013,0.005,8.6,0.8,0.01,0.07,0.05,0.26,0.08,0.04,0.02,0.01,1123,1,1,1033,1
40,34266.20952,898,118,0.06,0.4,0.27,0.013,0.005,8.6,0.8,0.01,0.07,0.05,0.26,0.08,0.04,0.02,0.01,1123,1,1,1033,1
113,34671.22409,898,100,0.06,0.4,0.27,0.013,0.005,8.6,0.8,0.01,0.07,0.05,0.26,0.08,0.04,0.02,0.01,1123,1,1,1033,1
633,35343.22018,898,79,0.06,0.4,0.27,0.013,0.005,8.6,0.8,0.01,0.07,0.05,0.26,0.08,0.04,0.02,0.01,1123,1,1,1033,1
4.6,32492.23967,873,305,0.07,0.06,0.42,0.002,0.005,8.98,0.52,1.65,0.1,0.05,0.16,0.049,0.038,0.008,0.01,1323,1,1,1053,1
5.3,32545.94492,873,270,0.07,0.06,0.42,0.002,0.005,8.98,0.52,1.65,0.1,0.05,0.16,0.049,0.038,0.008,0.01,1323,1,1,1053,1
267,34031.99641,873,235,0.07,0.06,0.42,0.002,0.005,8.98,0.52,1.65,0.1,0.05,0.16,0.049,0.038,0.008,0.01,1323,1,1,1053,1
418,34201.93898,873,229,0.07,0.06,0.42,0.002,0.005,8.98,0.52,1.65,0.1,0.05,0.16,0.049,0.038,0.008,0.01,1323,1,1,1053,1
1912,34778.39101,873,208,0.07,0.06,0.42,0.002,0.005,8.98,0.52,1.65,0.1,0.05,0.16,0.049,0.038,0.008,0.01,1323,1,1,1053,1
2615,34897.10487,873,217,0.07,0.06,0.42,0.002,0.005,8.98,0.52,1.65,0.1,0.05,0.16,0.049,0.038,0.008,0.01,1323,1,1,1053,1
10,34664.46721,923,201,0.07,0.06,0.42,0.002,0.005,8.98,0.52,1.65,0.1,0.05,0.16,0.049,0.038,0.008,0.01,1323,1,1,1053,1
20,34942.31789,923,189,0.07,0.06,0.42,0.002,0.005,8.98,0.52,1.65,0.1,0.05,0.16,0.049,0.038,0.008,0.01,1323,1,1,1053,1
104,35603.18898,923,174,0.07,0.06,0.42,0.002,0.005,8.98,0.52,1.65,0.1,0.05,0.16,0.049,0.038,0.008,0.01,1323,1,1,1053,1
250,35954.76584,923,153,0.07,0.06,0.42,0.002,0.005,8.98,0.52,1.65,0.1,0.05,0.16,0.049,0.038,0.008,0.01,1323,1,1,1053,1
743,36391.38988,923,139,0.07,0.06,0.42,0.002,0.005,8.98,0.52,1.65,0.1,0.05,0.16,0.049,0.038,0.008,0.01,1323,1,1,1053,1
1672,36716.51429,923,126,0.07,0.06,0.42,0.002,0.005,8.98,0.52,1.65,0.1,0.05,0.16,0.049,0.038,0.008,0.01,1323,1,1,1053,1
4,36155.0867,973,148,0.07,0.06,0.42,0.002,0.005,8.98,0.52,1.65,0.1,0.05,0.16,0.049,0.038,0.008,0.01,1323,1,1,1053,1
33,37046.7964,973,121,0.07,0.06,0.42,0.002,0.005,8.98,0.52,1.65,0.1,0.05,0.16,0.049,0.038,0.008,0.01,1323,1,1,1053,1
74,37388.0448,973,104,0.07,0.06,0.42,0.002,0.005,8.98,0.52,1.65,0.1,0.05,0.16,0.049,0.038,0.008,0.01,1323,1,1,1053,1
357,38053.02851,973,93,0.07,0.06,0.42,0.002,0.005,8.98,0.52,1.65,0.1,0.05,0.16,0.049,0.038,0.008,0.01,1323,1,1,1053,1
437,38138.47077,973,84,0.07,0.06,0.42,0.002,0.005,8.98,0.52,1.65,0.1,0.05,0.16,0.049,0.038,0.008,0.01,1323,1,1,1053,1
11.7,32846.17834,873,259,0.085,0.06,0.45,0.004,0.002,9,0.5,1.8,0.1,0.05,0.2,0.054,0.048,0.008,0.01,1323,1,1,1053,1
32,33227.64801,873,240,0.085,0.06,0.45,0.004,0.002,9,0.5,1.8,0.1,0.05,0.2,0.054,0.048,0.008,0.01,1323,1,1,1053,1
48,33381.37568,873,242,0.085,0.06,0.45,0.004,0.002,9,0.5,1.8,0.1,0.05,0.2,0.054,0.048,0.008,0.01,1323,1,1,1053,1
195,33912.8523,873,224,0.085,0.06,0.45,0.004,0.002,9,0.5,1.8,0.1,0.05,0.2,0.054,0.048,0.008,0.01,1323,1,1,1053,1
233,33980.3538,873,225,0.085,0.06,0.45,0.004,0.002,9,0.5,1.8,0.1,0.05,0.2,0.054,0.048,0.008,0.01,1323,1,1,1053,1
500,34269.8529,873,213,0.085,0.06,0.45,0.004,0.002,9,0.5,1.8,0.1,0.05,0.2,0.054,0.048,0.008,0.01,1323,1,1,1053,1
1278,34625.65352,873,203,0.085,0.06,0.45,0.004,0.002,9,0.5,1.8,0.1,0.05,0.2,0.054,0.048,0.008,0.01,1323,1,1,1053,1
1748,34744.39075,873,204,0.085,0.06,0.45,0.004,0.002,9,0.5,1.8,0.1,0.05,0.2,0.054,0.048,0.008,0.01,1323,1,1,1053,1
8551,35346.30284,873,182,0.085,0.06,0.45,0.004,0.002,9,0.5,1.8,0.1,0.05,0.2,0.054,0.048,0.008,0.01,1323,1,1,1053,1
3.2,34207.72064,923,213,0.085,0.06,0.45,0.004,0.002,9,0.5,1.8,0.1,0.05,0.2,0.054,0.048,0.008,0.01,1323,1,1,1053,1
14,34799.34339,923,199,0.085,0.06,0.45,0.004,0.002,9,0.5,1.8,0.1,0.05,0.2,0.054,0.048,0.008,0.01,1323,1,1,1053,1
40,35220.16858,923,181,0.085,0.06,0.45,0.004,0.002,9,0.5,1.8,0.1,0.05,0.2,0.054,0.048,0.008,0.01,1323,1,1,1053,1
175,35811.79133,923,164,0.085,0.06,0.45,0.004,0.002,9,0.5,1.8,0.1,0.05,0.2,0.054,0.048,0.008,0.01,1323,1,1,1053,1
218,35899.86255,923,162,0.085,0.06,0.45,0.004,0.002,9,0.5,1.8,0.1,0.05,0.2,0.054,0.048,0.008,0.01,1323,1,1,1053,1
279,35998.75989,923,153,0.085,0.06,0.45,0.004,0.002,9,0.5,1.8,0.1,0.05,0.2,0.054,0.048,0.008,0.01,1323,1,1,1053,1
1118,36555.17899,923,141,0.085,0.06,0.45,0.004,0.002,9,0.5,1.8,0.1,0.05,0.2,0.054,0.048,0.008,0.01,1323,1,1,1053,1
1367,36635.78155,923,129,0.085,0.06,0.45,0.004,0.002,9,0.5,1.8,0.1,0.05,0.2,0.054,0.048,0.008,0.01,1323,1,1,1053,1
2391,36859.89616,923,122,0.085,0.06,0.45,0.004,0.002,9,0.5,1.8,0.1,0.05,0.2,0.054,0.048,0.008,0.01,1323,1,1,1053,1
4471,37110.79072,923,121,0.085,0.06,0.45,0.004,0.002,9,0.5,1.8,0.1,0.05,0.2,0.054,0.048,0.008,0.01,1323,1,1,1053,1
5.2,36265.95359,973,141,0.085,0.06,0.45,0.004,0.002,9,0.5,1.8,0.1,0.05,0.2,0.054,0.048,0.008,0.01,1323,1,1,1053,1
24,36912.22787,973,122,0.085,0.06,0.45,0.004,0.002,9,0.5,1.8,0.1,0.05,0.2,0.054,0.048,0.008,0.01,1323,1,1,1053,1
156,37703.19257,973,102,0.085,0.06,0.45,0.004,0.002,9,0.5,1.8,0.1,0.05,0.2,0.054,0.048,0.008,0.01,1323,1,1,1053,1
1169,38554.26585,973,81,0.085,0.06,0.45,0.004,0.002,9,0.5,1.8,0.1,0.05,0.2,0.054,0.048,0.008,0.01,1323,1,1,1053,1
2045,38790.58693,973,71,0.085,0.06,0.45,0.004,0.002,9,0.5,1.8,0.1,0.05,0.2,0.054,0.048,0.008,0.01,1323,1,1,1053,1
5000,39168.38015,973,61,0.085,0.06,0.45,0.004,0.002,9,0.5,1.8,0.1,0.05,0.2,0.054,0.048,0.008,0.01,1323,1,1,1053,1
24,33118.5765,873,308,0.088,0.06,0.45,0.005,0.002,9.01,0.5,1.77,0.1,0.05,0.2,0.05,0.048,0.008,0.01,1323,1,1,1053,1
85,33598.03481,873,288,0.088,0.06,0.45,0.005,0.002,9.01,0.5,1.77,0.1,0.05,0.2,0.05,0.048,0.008,0.01,1323,1,1,1053,1
400,34185.25046,873,267,0.088,0.06,0.45,0.005,0.002,9.01,0.5,1.77,0.1,0.05,0.2,0.05,0.048,0.008,0.01,1323,1,1,1053,1
457,34235.75893,873,256,0.088,0.06,0.45,0.005,0.002,9.01,0.5,1.77,0.1,0.05,0.2,0.05,0.048,0.008,0.01,1323,1,1,1053,1
800,34448.04964,873,250,0.088,0.06,0.45,0.005,0.002,9.01,0.5,1.77,0.1,0.05,0.2,0.05,0.048,0.008,0.01,1323,1,1,1053,1
8,34575.01927,923,229,0.088,0.06,0.45,0.005,0.002,9.01,0.5,1.77,0.1,0.05,0.2,0.05,0.048,0.008,0.01,1323,1,1,1053,1
34,35155.02225,923,215,0.088,0.06,0.45,0.005,0.002,9.01,0.5,1.77,0.1,0.05,0.2,0.05,0.048,0.008,0.01,1323,1,1,1053,1
133,35701.78227,923,193,0.088,0.06,0.45,0.005,0.002,9.01,0.5,1.77,0.1,0.05,0.2,0.05,0.048,0.008,0.01,1323,1,1,1053,1
228,35917.84107,923,182,0.088,0.06,0.45,0.005,0.002,9.01,0.5,1.77,0.1,0.05,0.2,0.05,0.048,0.008,0.01,1323,1,1,1053,1
365,36106.46352,923,177,0.088,0.06,0.45,0.005,0.002,9.01,0.5,1.77,0.1,0.05,0.2,0.05,0.048,0.008,0.01,1323,1,1,1053,1
437,36178.63157,923,165,0.088,0.06,0.45,0.005,0.002,9.01,0.5,1.77,0.1,0.05,0.2,0.05,0.048,0.008,0.01,1323,1,1,1053,1
1250,36599.91515,923,141,0.088,0.06,0.45,0.005,0.002,9.01,0.5,1.77,0.1,0.05,0.2,0.05,0.048,0.008,0.01,1323,1,1,1053,1
4,36155.0867,973,164,0.088,0.06,0.45,0.005,0.002,9.01,0.5,1.77,0.1,0.05,0.2,0.05,0.048,0.008,0.01,1323,1,1,1053,1
10,36542.28233,973,142,0.088,0.06,0.45,0.005,0.002,9.01,0.5,1.77,0.1,0.05,0.2,0.05,0.048,0.008,0.01,1323,1,1,1053,1
43,37158.64714,973,122,0.088,0.06,0.45,0.005,0.002,9.01,0.5,1.77,0.1,0.05,0.2,0.05,0.048,0.008,0.01,1323,1,1,1053,1
65,37333.24703,973,111,0.088,0.06,0.45,0.005,0.002,9.01,0.5,1.77,0.1,0.05,0.2,0.05,0.048,0.008,0.01,1323,1,1,1053,1
80,37420.98889,973,113,0.088,0.06,0.45,0.005,0.002,9.01,0.5,1.77,0.1,0.05,0.2,0.05,0.048,0.008,0.01,1323,1,1,1053,1
127,37616.28335,973,102,0.088,0.06,0.45,0.005,0.002,9.01,0.5,1.77,0.1,0.05,0.2,0.05,0.048,0.008,0.01,1323,1,1,1053,1
152,37692.21614,973,108,0.088,0.06,0.45,0.005,0.002,9.01,0.5,1.77,0.1,0.05,0.2,0.05,0.048,0.008,0.01,1323,1,1,1053,1
233,37872.71964,973,100,0.088,0.06,0.45,0.005,0.002,9.01,0.5,1.77,0.1,0.05,0.2,0.05,0.048,0.008,0.01,1323,1,1,1053,1
683,38327.17368,973,89,0.088,0.06,0.45,0.005,0.002,9.01,0.5,1.77,0.1,0.05,0.2,0.05,0.048,0.008,0.01,1323,1,1,1053,1
28,28692.6127,755,408,0.1,0.35,0.39,0.007,0.015,8.8,0.94,0.01,0.1,0.09,0.205,0.06,0.011,0.001,0.012,1313,1,1,1033,1
155,29253.70882,755,372,0.1,0.35,0.39,0.007,0.015,8.8,0.94,0.01,0.1,0.09,0.205,0.06,0.011,0.001,0.012,1313,1,1,1033,1
1689,30036.86877,755,353,0.1,0.35,0.39,0.007,0.015,8.8,0.94,0.01,0.1,0.09,0.205,0.06,0.011,0.001,0.012,1313,1,1,1033,1
14678,33026.32817,811,211,0.1,0.35,0.39,0.007,0.015,8.8,0.94,0.01,0.1,0.09,0.205,0.06,0.011,0.001,0.012,1313,1,1,1033,1
11,32559.60403,866,219,0.1,0.35,0.39,0.007,0.015,8.8,0.94,0.01,0.1,0.09,0.205,0.06,0.011,0.001,0.012,1313,1,1,1033,1
35,32994.92089,866,207,0.1,0.35,0.39,0.007,0.015,8.8,0.94,0.01,0.1,0.09,0.205,0.06,0.011,0.001,0.012,1313,1,1,1033,1
115,33442.3223,866,196,0.1,0.35,0.39,0.007,0.015,8.8,0.94,0.01,0.1,0.09,0.205,0.06,0.011,0.001,0.012,1313,1,1,1033,1
316,33822.48698,866,182,0.1,0.35,0.39,0.007,0.015,8.8,0.94,0.01,0.1,0.09,0.205,0.06,0.011,0.001,0.012,1313,1,1,1033,1
2360,34578.69976,866,151,0.1,0.35,0.39,0.007,0.015,8.8,0.94,0.01,0.1,0.09,0.205,0.06,0.011,0.001,0.012,1313,1,1,1033,1
4275,34802.14864,866,145,0.1,0.35,0.39,0.007,0.015,8.8,0.94,0.01,0.1,0.09,0.205,0.06,0.011,0.001,0.012,1313,1,1,1033,1
8483,35059.8818,866,142,0.1,0.35,0.39,0.007,0.015,8.8,0.94,0.01,0.1,0.09,0.205,0.06,0.011,0.001,0.012,1313,1,1,1033,1
10660,35145.7957,866,130,0.1,0.35,0.39,0.007,0.015,8.8,0.94,0.01,0.1,0.09,0.205,0.06,0.011,0.001,0.012,1313,1,1,1033,1
4741,37094.063,922,71,0.1,0.35,0.39,0.007,0.015,8.8,0.94,0.01,0.1,0.09,0.205,0.06,0.011,0.001,0.012,1313,1,1,1033,1
6862,37242.11846,922,72,0.1,0.35,0.39,0.007,0.015,8.8,0.94,0.01,0.1,0.09,0.205,0.06,0.011,0.001,0.012,1313,1,1,1033,1
17742,37622.49128,922,63,0.1,0.35,0.39,0.007,0.015,8.8,0.94,0.01,0.1,0.09,0.205,0.06,0.011,0.001,0.012,1313,1,1,1033,1
29,37144.27039,977,84,0.1,0.35,0.39,0.007,0.015,8.8,0.94,0.01,0.1,0.09,0.205,0.06,0.011,0.001,0.012,1313,1,1,1033,1
78,37564.08397,977,68,0.1,0.35,0.39,0.007,0.015,8.8,0.94,0.01,0.1,0.09,0.205,0.06,0.011,0.001,0.012,1313,1,1,1033,1
108,37702.16255,977,69,0.1,0.35,0.39,0.007,0.015,8.8,0.94,0.01,0.1,0.09,0.205,0.06,0.011,0.001,0.012,1313,1,1,1033,1
224,38011.69986,977,56,0.1,0.35,0.39,0.007,0.015,8.8,0.94,0.01,0.1,0.09,0.205,0.06,0.011,0.001,0.012,1313,1,1,1033,1
880,38592.26711,977,41,0.1,0.35,0.39,0.007,0.015,8.8,0.94,0.01,0.1,0.09,0.205,0.06,0.011,0.001,0.012,1313,1,1,1033,1
1686,30036.28585,755,366,0.081,0.11,0.36,0.013,0.003,8.32,0.9,0.01,0.09,0.04,0.208,0.076,0.053,0.004,0.012,1313,1,1,1033,1
201,31515.05333,811,283,0.081,0.11,0.36,0.013,0.003,8.32,0.9,0.01,0.09,0.04,0.208,0.076,0.053,0.004,0.012,1313,1,1,1033,1
4188,32584.60874,811,231,0.081,0.11,0.36,0.013,0.003,8.32,0.9,0.01,0.09,0.04,0.208,0.076,0.053,0.004,0.012,1313,1,1,1033,1
64,35370.20884,922,130,0.081,0.11,0.36,0.013,0.003,8.32,0.9,0.01,0.09,0.04,0.208,0.076,0.053,0.004,0.012,1313,1,1,1033,1
1691,36681.25931,922,89,0.081,0.11,0.36,0.013,0.003,8.32,0.9,0.01,0.09,0.04,0.208,0.076,0.053,0.004,0.012,1313,1,1,1033,1
1303,34355.29983,866,161,0.081,0.11,0.36,0.013,0.003,8.32,0.9,0.01,0.09,0.04,0.208,0.076,0.053,0.004,0.012,1313,1,1,1033,1
39,33035.61992,866,203,0.081,0.11,0.36,0.013,0.003,8.32,0.9,0.01,0.09,0.04,0.208,0.076,0.053,0.004,0.012,1313,1,1,1033,1
354,33865.19479,866,172,0.081,0.11,0.36,0.013,0.003,8.32,0.9,0.01,0.09,0.04,0.208,0.076,0.053,0.004,0.012,1313,1,1,1033,1
6093,34935.42177,866,145,0.081,0.11,0.36,0.013,0.003,8.32,0.9,0.01,0.09,0.04,0.208,0.076,0.053,0.004,0.012,1313,1,1,1033,1
21,37007.31579,977,90,0.081,0.11,0.36,0.013,0.003,8.32,0.9,0.01,0.09,0.04,0.208,0.076,0.053,0.004,0.012,1313,1,1,1033,1
58,36403.74397,950,104,0.081,0.11,0.36,0.013,0.003,8.32,0.9,0.01,0.09,0.04,0.208,0.076,0.053,0.004,0.012,1313,1,1,1033,1
240,36989.68806,950,90,0.081,0.11,0.36,0.013,0.003,8.32,0.9,0.01,0.09,0.04,0.208,0.076,0.053,0.004,0.012,1313,1,1,1033,1
397,37197.33836,950,83,0.081,0.11,0.36,0.013,0.003,8.32,0.9,0.01,0.09,0.04,0.208,0.076,0.053,0.004,0.012,1313,1,1,1033,1
1494,37744.12044,950,68,0.081,0.11,0.36,0.013,0.003,8.32,0.9,0.01,0.09,0.04,0.208,0.076,0.053,0.004,0.012,1313,1,1,1033,1
5623,38290.95706,950,60,0.081,0.11,0.36,0.013,0.003,8.32,0.9,0.01,0.09,0.04,0.208,0.076,0.053,0.004,0.012,1313,1,1,1033,1
12226,38611.40755,950,48,0.081,0.11,0.36,0.013,0.003,8.32,0.9,0.01,0.09,0.04,0.208,0.076,0.053,0.004,0.012,1313,1,1,1033,1
276,31626.73859,811,278,0.083,0.41,0.46,0.01,0.004,8.46,1.02,0.05,0.09,0.03,0.198,0.072,0.051,0.002,0.012,1313,1,1,1033,1
853,32024.16099,811,263,0.083,0.41,0.46,0.01,0.004,8.46,1.02,0.05,0.09,0.03,0.198,0.072,0.051,0.002,0.012,1313,1,1,1033,1
13006,32983.73191,811,215,0.083,0.41,0.46,0.01,0.004,8.46,1.02,0.05,0.09,0.03,0.198,0.072,0.051,0.002,0.012,1313,1,1,1033,1
148,33537.20461,866,197,0.083,0.41,0.46,0.01,0.004,8.46,1.02,0.05,0.09,0.03,0.198,0.072,0.051,0.002,0.012,1313,1,1,1033,1
1470,34400.65478,866,167,0.083,0.41,0.46,0.01,0.004,8.46,1.02,0.05,0.09,0.03,0.198,0.072,0.051,0.002,0.012,1313,1,1,1033,1
12124,35194.19534,866,117,0.083,0.41,0.46,0.01,0.004,8.46,1.02,0.05,0.09,0.03,0.198,0.072,0.051,0.002,0.012,1313,1,1,1033,1
20,34904.46056,922,152,0.083,0.41,0.46,0.01,0.004,8.46,1.02,0.05,0.09,0.03,0.198,0.072,0.051,0.002,0.012,1313,1,1,1033,1
55,35309.52531,922,136,0.083,0.41,0.46,0.01,0.004,8.46,1.02,0.05,0.09,0.03,0.198,0.072,0.051,0.002,0.012,1313,1,1,1033,1
209,35844.08578,922,124,0.083,0.41,0.46,0.01,0.004,8.46,1.02,0.05,0.09,0.03,0.198,0.072,0.051,0.002,0.012,1313,1,1,1033,1
331,36028.19232,922,124,0.083,0.41,0.46,0.01,0.004,8.46,1.02,0.05,0.09,0.03,0.198,0.072,0.051,0.002,0.012,1313,1,1,1033,1
864,36412.37658,922,109,0.089,0.28,0.47,0.021,0.006,9.24,0.96,0.01,0.16,0.08,0.21,0.054,0.035,0.002,0.008,1313,1,1,1033,1
1066,34279.7957,866,197,0.089,0.28,0.47,0.021,0.006,9.24,0.96,0.01,0.16,0.08,0.21,0.054,0.035,0.002,0.008,1313,1,1,1033,1
2432,34590.00242,866,176,0.089,0.28,0.47,0.021,0.006,9.24,0.96,0.01,0.16,0.08,0.21,0.054,0.035,0.002,0.008,1313,1,1,1033,1
3679,34745.67996,866,161,0.089,0.28,0.47,0.021,0.006,9.24,0.96,0.01,0.16,0.08,0.21,0.054,0.035,0.002,0.008,1313,1,1,1033,1
8400,35056.18383,866,155,0.089,0.28,0.47,0.021,0.006,9.24,0.96,0.01,0.16,0.08,0.21,0.054,0.035,0.002,0.008,1313,1,1,1033,1
11061,35159.68391,866,149,0.089,0.28,0.47,0.021,0.006,9.24,0.96,0.01,0.16,0.08,0.21,0.054,0.035,0.002,0.008,1313,1,1,1033,1
25257,35470.22057,866,121,0.089,0.28,0.47,0.021,0.006,9.24,0.96,0.01,0.16,0.08,0.21,0.054,0.035,0.002,0.008,1313,1,1,1033,1
2090,36766.08578,922,89,0.089,0.28,0.47,0.021,0.006,9.24,0.96,0.01,0.16,0.08,0.21,0.054,0.035,0.002,0.008,1313,1,1,1033,1
3294,36948.25206,922,88,0.089,0.28,0.47,0.021,0.006,9.24,0.96,0.01,0.16,0.08,0.21,0.054,0.035,0.002,0.008,1313,1,1,1033,1
170,36847.41385,950,97,0.089,0.19,0.4,0.005,0.009,9.21,0.93,0.01,0.05,0.02,0.197,0.059,0.065,0.003,0.008,1313,1,1,1033,1
7320,38399.7729,950,55,0.089,0.19,0.4,0.005,0.009,9.21,0.93,0.01,0.05,0.02,0.197,0.059,0.065,0.003,0.008,1313,1,1,1033,1
2289,38997.88148,977,42,0.089,0.19,0.4,0.005,0.009,9.21,0.93,0.01,0.05,0.02,0.197,0.059,0.065,0.003,0.008,1313,1,1,1033,1
174,35770.69731,922,118,0.089,0.19,0.4,0.005,0.009,9.21,0.93,0.01,0.05,0.02,0.197,0.059,0.065,0.003,0.008,1313,1,1,1033,1
3561,36979.46027,922,83,0.089,0.19,0.4,0.005,0.009,9.21,0.93,0.01,0.05,0.02,0.197,0.059,0.065,0.003,0.008,1313,1,1,1033,1
16834,37601.45562,922,70,0.089,0.19,0.4,0.005,0.009,9.21,0.93,0.01,0.05,0.02,0.197,0.059,0.065,0.003,0.008,1313,1,1,1033,1
1210,36547.23902,922,106,0.084,0.4,0.46,0.01,0.003,8.57,1.02,0.05,0.09,0.04,0.198,0.073,0.053,0.014,0.008,1313,1,1,1033,1
2507,36838.9312,922,91,0.084,0.4,0.46,0.01,0.003,8.57,1.02,0.05,0.09,0.04,0.198,0.073,0.053,0.014,0.008,1313,1,1,1033,1
21284,37695.376,922,64,0.084,0.4,0.46,0.01,0.003,8.57,1.02,0.05,0.09,0.04,0.198,0.073,0.053,0.014,0.008,1313,1,1,1033,1
15364,38705.66646,950,43,0.084,0.4,0.46,0.01,0.003,8.57,1.02,0.05,0.09,0.04,0.198,0.073,0.053,0.014,0.008,1313,1,1,1033,1
16,30623.70263,811,265,0.084,0.4,0.46,0.01,0.003,8.57,1.02,0.05,0.09,0.04,0.198,0.073,0.053,0.014,0.008,1311,1,1.00E-05,977,24
169,31453.97745,811,226,0.084,0.4,0.46,0.01,0.003,8.57,1.02,0.05,0.09,0.04,0.198,0.073,0.053,0.014,0.008,1311,1,1.00E-05,977,24
1915,32309.00021,811,203,0.084,0.4,0.46,0.01,0.003,8.57,1.02,0.05,0.09,0.04,0.198,0.073,0.053,0.014,0.008,1311,1,1.00E-05,977,24
615,36276.25376,922,103,0.084,0.4,0.46,0.01,0.003,8.57,1.02,0.05,0.09,0.04,0.198,0.073,0.053,0.014,0.008,1311,1,1.00E-05,977,24
1637,36668.26379,922,92,0.084,0.4,0.46,0.01,0.003,8.57,1.02,0.05,0.09,0.04,0.198,0.073,0.053,0.014,0.008,1311,1,1.00E-05,977,24
93,36598.54618,950,103,0.084,0.4,0.46,0.01,0.003,8.57,1.02,0.05,0.09,0.04,0.198,0.073,0.053,0.014,0.008,1311,1,1.00E-05,977,24
312,37097.93424,950,84,0.084,0.4,0.46,0.01,0.003,8.57,1.02,0.05,0.09,0.04,0.198,0.073,0.053,0.014,0.008,1311,1,1.00E-05,977,24
823,37498.11722,950,69,0.084,0.4,0.46,0.01,0.003,8.57,1.02,0.05,0.09,0.04,0.198,0.073,0.053,0.014,0.008,1311,1,1.00E-05,977,24
2173,37898.69412,950,62,0.084,0.4,0.46,0.01,0.003,8.57,1.02,0.05,0.09,0.04,0.198,0.073,0.053,0.014,0.008,1311,1,1.00E-05,977,24
131,33491.31491,866,193,0.084,0.4,0.46,0.01,0.003,8.57,1.02,0.05,0.09,0.04,0.198,0.073,0.053,0.014,0.008,1311,1,1.00E-05,977,24
791,34167.5788,866,162,0.084,0.4,0.46,0.01,0.003,8.57,1.02,0.05,0.09,0.04,0.198,0.073,0.053,0.014,0.008,1311,1,1.00E-05,977,24
2758,34637.3126,866,150,0.084,0.4,0.46,0.01,0.003,8.57,1.02,0.05,0.09,0.04,0.198,0.073,0.053,0.014,0.008,1311,1,1.00E-05,977,24
664,33904.86317,861,193,0.092,0.05,0.27,0.008,0.01,8.63,1.01,0.01,0.05,0.02,0.16,0.085,0.04555,0.0055,0.015,1311,1,1,1033,1
1334,36467.26021,919,118,0.092,0.05,0.27,0.008,0.01,8.63,1.01,0.01,0.05,0.02,0.16,0.085,0.04555,0.0055,0.015,1311,1,1,1033,1
1120,36516.28992,922,117,0.092,0.05,0.27,0.008,0.01,8.63,1.01,0.01,0.05,0.02,0.16,0.085,0.04555,0.0055,0.015,1311,1,1,1033,1
2639,36859.47802,922,103,0.092,0.05,0.27,0.008,0.01,8.63,1.01,0.01,0.05,0.02,0.16,0.085,0.04555,0.0055,0.015,1311,1,1,1033,1
448,33953.76473,866,193,0.093,0.015,0.315,0.006,0.009,9.12,1.06,0.01,0.05,0.02,0.18,0.09,0.0345,0.0035,0.009,1311,1,1,1033,1
268,35943.65119,922,131,0.093,0.015,0.315,0.006,0.009,9.12,1.06,0.01,0.05,0.02,0.18,0.09,0.0345,0.0035,0.009,1311,1,1,1033,1
770,36090.1558,915,118,0.093,0.015,0.315,0.006,0.009,9.12,1.06,0.01,0.05,0.02,0.18,0.09,0.0345,0.0035,0.009,1311,1,1,1033,1
1881,36723.89738,922,110,0.093,0.015,0.315,0.006,0.009,9.12,1.06,0.01,0.05,0.02,0.18,0.09,0.0345,0.0035,0.009,1311,1,1,1033,1
405,33915.81402,866,193,0.091,0.065,0.3,0.008,0.0095,8.68,1.04,0.01,0.055,0.015,0.185,0.085,0.054,0.0055,0.012,1311,1,1,1033,1
260,35931.51633,922,131,0.091,0.065,0.3,0.008,0.0095,8.68,1.04,0.01,0.055,0.015,0.185,0.085,0.054,0.0055,0.012,1311,1,1,1033,1
859,36173.11083,916,117,0.091,0.065,0.3,0.008,0.0095,8.68,1.04,0.01,0.055,0.015,0.185,0.085,0.054,0.0055,0.012,1311,1,1,1033,1
1350,36273.58555,914,118,0.091,0.065,0.3,0.008,0.0095,8.68,1.04,0.01,0.055,0.015,0.185,0.085,0.054,0.0055,0.012,1311,1,1,1033,1
90,33350.13198,866,193,0.086,0.03,0.295,0.006,0.0085,8.43,1.09,0.01,0.5,0.02,0.175,0.05,0.056,0.0045,0.0125,1311,1,1,1033,1
573,34046.31987,866,172,0.086,0.03,0.295,0.006,0.0085,8.43,1.09,0.01,0.5,0.02,0.175,0.05,0.056,0.0045,0.0125,1311,1,1,1033,1
332,35755.85813,915,117,0.086,0.03,0.295,0.006,0.0085,8.43,1.09,0.01,0.5,0.02,0.175,0.05,0.056,0.0045,0.0125,1311,1,1,1033,1
447,36148.49444,922,103,0.086,0.03,0.295,0.006,0.0085,8.43,1.09,0.01,0.5,0.02,0.175,0.05,0.056,0.0045,0.0125,1311,1,1,1033,1
1417,36610.47391,922,90,0.086,0.03,0.295,0.006,0.0085,8.43,1.09,0.01,0.5,0.02,0.175,0.05,0.056,0.0045,0.0125,1311,1,1,1033,1
73,33271.39556,866,207,0.0865,0.05,0.315,0.006,0.009,8.47,1.02,0.01,0.01,0.015,0.18,0.06,0.0355,0.005,0.0145,1311,1,1,1033,1
297,33838.19411,867,193,0.0865,0.05,0.315,0.006,0.009,8.47,1.02,0.01,0.01,0.015,0.18,0.06,0.0355,0.005,0.0145,1311,1,1,1033,1
102,35556.84026,922,131,0.0865,0.05,0.315,0.006,0.009,8.47,1.02,0.01,0.01,0.015,0.18,0.06,0.0355,0.005,0.0145,1311,1,1,1033,1
765,36087.567,915,118,0.0865,0.05,0.315,0.006,0.009,8.47,1.02,0.01,0.01,0.015,0.18,0.06,0.0355,0.005,0.0145,1311,1,1,1033,1
1456,36621.34569,922,103,0.0865,0.05,0.315,0.006,0.009,8.47,1.02,0.01,0.01,0.015,0.18,0.06,0.0355,0.005,0.0145,1311,1,1,1033,1
122,33464.54558,866,193,0.0885,0.043,0.335,0.0085,0.009,8.565,1.045,0.01,0.05,0.02,0.195,0.08,0.0315,0.0045,0.0123,1311,1,1,1033,1
149,35708.58865,922,131,0.0885,0.043,0.335,0.0085,0.009,8.565,1.045,0.01,0.05,0.02,0.195,0.08,0.0315,0.0045,0.0123,1311,1,1,1033,1
603,35953.67051,914,118,0.0885,0.043,0.335,0.0085,0.009,8.565,1.045,0.01,0.05,0.02,0.195,0.08,0.0315,0.0045,0.0123,1311,1,1,1033,1
843,36402.52393,922,110,0.0885,0.043,0.335,0.0085,0.009,8.565,1.045,0.01,0.05,0.02,0.195,0.08,0.0315,0.0045,0.0123,1311,1,1,1033,1
1111,36513.05927,922,103,0.0885,0.043,0.335,0.0085,0.009,8.565,1.045,0.01,0.05,0.02,0.195,0.08,0.0315,0.0045,0.0123,1311,1,1,1033,1
226,33696.41587,866,193,0.097,0.04,0.38,0.008,0.009,8.92,1.085,0.01,0.05,0.02,0.22,0.095,0.0315,0.0065,0.012,1311,1,1,1033,1
151,35713.92765,922,131,0.097,0.04,0.38,0.008,0.009,8.92,1.085,0.01,0.05,0.02,0.22,0.095,0.0315,0.0065,0.012,1311,1,1,1033,1
369,36071.70922,922,117,0.097,0.04,0.38,0.008,0.009,8.92,1.085,0.01,0.05,0.02,0.22,0.095,0.0315,0.0065,0.012,1311,1,1,1033,1
844,36402.99864,922,110,0.097,0.04,0.38,0.008,0.009,8.92,1.085,0.01,0.05,0.02,0.22,0.095,0.0315,0.0065,0.012,1311,1,1,1033,1
1604,36660.10933,922,103,0.097,0.04,0.38,0.008,0.009,8.92,1.085,0.01,0.05,0.02,0.22,0.095,0.0315,0.0065,0.012,1311,1,1,1033,1
469,36167.73227,922,117,0.0805,0.03,0.335,0.0085,0.0105,8.595,1.02,0.01,0.05,0.02,0.21,0.05,0.0345,0.0045,0.012,1311,1,1,1033,1
472,33973.39174,866,193,0.0805,0.03,0.335,0.0085,0.0105,8.595,1.02,0.01,0.05,0.02,0.21,0.05,0.0345,0.0045,0.012,1311,1,1,1033,1
247,35910.9775,922,131,0.0805,0.03,0.335,0.0085,0.0105,8.595,1.02,0.01,0.05,0.02,0.21,0.05,0.0345,0.0045,0.012,1311,1,1,1033,1
1315,36580.56045,922,103,0.0805,0.03,0.335,0.0085,0.0105,8.595,1.02,0.01,0.05,0.02,0.21,0.05,0.0345,0.0045,0.012,1311,1,1,1033,1
1028,34266.144,866,193,0.082,0.03,0.345,0.0085,0.0115,8.275,1.02,0.01,0.05,0.02,0.135,0.06,0.0345,0.0035,0.0145,1311,1,1,1033,1
689,36321.74903,922,117,0.082,0.03,0.345,0.0085,0.0115,8.275,1.02,0.01,0.05,0.02,0.135,0.06,0.0345,0.0035,0.0145,1311,1,1,1033,1
883,34208.95993,866,193,0.0605,0.05,0.34,0.0055,0.007,8.015,0.98,0.01,0.05,0.015,0.11,0.1,0.039,0.0065,0.0115,1311,1,1,1033,1
519,36208.29521,922,117,0.0605,0.05,0.34,0.0055,0.007,8.015,0.98,0.01,0.05,0.015,0.11,0.1,0.039,0.0065,0.0115,1311,1,1,1033,1
1003,34256.88457,866,207,0.0515,0.02,0.35,0.0055,0.0085,8.25,0.79,0.01,0.05,0.02,0.11,0.045,0.038,0.003,0.0095,1311,1,1,1033,1
2233,34557.8956,866,193,0.0515,0.02,0.35,0.0055,0.0085,8.25,0.79,0.01,0.05,0.02,0.11,0.045,0.038,0.003,0.0095,1311,1,1,1033,1
1428,36613.57031,922,117,0.0515,0.02,0.35,0.0055,0.0085,8.25,0.79,0.01,0.05,0.02,0.11,0.045,0.038,0.003,0.0095,1311,1,1,1033,1
2428,34589.38332,866,193,0.048,0.095,0.545,0.008,0.0085,9.8,2.055,0.01,0.05,0.02,0.125,0.065,0.0265,0.0105,0.0095,1311,1,1,1033,1
2585,36851.19953,922,117,0.048,0.095,0.545,0.008,0.0085,9.8,2.055,0.01,0.05,0.02,0.125,0.065,0.0265,0.0105,0.0095,1311,1,1,1033,1
1107,34293.98981,866,207,0.072,0.055,0.355,0.0065,0.0085,7.915,1.055,0.01,0.04,0.02,0.12,0.06,0.0365,0.0065,0.016,1311,1,1,1033,1
1900,34497.15858,866,193,0.072,0.055,0.355,0.0065,0.0085,7.915,1.055,0.01,0.04,0.02,0.12,0.06,0.0365,0.0065,0.016,1311,1,1,1033,1
485,36181.16479,922,131,0.072,0.055,0.355,0.0065,0.0085,7.915,1.055,0.01,0.04,0.02,0.12,0.06,0.0365,0.0065,0.016,1311,1,1,1033,1
938,36445.28192,922,117,0.072,0.055,0.355,0.0065,0.0085,7.915,1.055,0.01,0.04,0.02,0.12,0.06,0.0365,0.0065,0.016,1311,1,1,1033,1
71,33260.9477,866,207,0.062,0.085,0.345,0.0045,0.0085,8.515,1.01,0.01,0.05,0.02,0.11,0.065,0.0655,0.009,0.0105,1311,1,1,1033,1
147,33534.65478,866,193,0.062,0.085,0.345,0.0045,0.0085,8.515,1.01,0.01,0.05,0.02,0.11,0.065,0.0655,0.009,0.0105,1311,1,1,1033,1
221,35866.44058,922,117,0.062,0.085,0.345,0.0045,0.0085,8.515,1.01,0.01,0.05,0.02,0.11,0.065,0.0655,0.009,0.0105,1311,1,1,1033,1
379,36082.41626,922,103,0.062,0.085,0.345,0.0045,0.0085,8.515,1.01,0.01,0.05,0.02,0.11,0.065,0.0655,0.009,0.0105,1311,1,1,1033,1
486,33984.38497,866,207,0.0595,0.06,0.345,0.0065,0.009,8.585,0.995,0.01,0.05,0.02,0.12,0.08,0.053,0.0065,0.011,1311,1,1,1033,1
812,34177.43349,866,193,0.0595,0.06,0.345,0.0065,0.009,8.585,0.995,0.01,0.05,0.02,0.12,0.08,0.053,0.0065,0.011,1311,1,1,1033,1
253,35920.58803,922,131,0.0595,0.06,0.345,0.0065,0.009,8.585,0.995,0.01,0.05,0.02,0.12,0.08,0.053,0.0065,0.011,1311,1,1,1033,1
492,36186.90273,922,117,0.0595,0.06,0.345,0.0065,0.009,8.585,0.995,0.01,0.05,0.02,0.12,0.08,0.053,0.0065,0.011,1311,1,1,1033,1
567,34042.36089,866,193,0.083,0.05,0.36,0.0075,0.0085,8.62,0.91,0.01,0.05,0.02,0.11,0.05,0.036,0.006,0.0155,1311,1,1,1033,1
221,35866.44058,922,131,0.083,0.05,0.36,0.0075,0.0085,8.62,0.91,0.01,0.05,0.02,0.11,0.05,0.036,0.006,0.0155,1311,1,1,1033,1
499,36192.55961,922,117,0.083,0.05,0.36,0.0075,0.0085,8.62,0.91,0.01,0.05,0.02,0.11,0.05,0.036,0.006,0.0155,1311,1,1,1033,1
1038,36485.84487,922,103,0.083,0.05,0.36,0.0075,0.0085,8.62,0.91,0.01,0.05,0.02,0.11,0.05,0.036,0.006,0.0155,1311,1,1,1033,1
279,33775.65121,866,193,0.082,0.065,0.36,0.0065,0.009,8.65,1.03,0.01,0.06,0.02,0.105,0.06,0.0665,0.0065,0.0115,1311,1,1,1033,1
288,35972.47078,922,117,0.082,0.065,0.36,0.0065,0.009,8.65,1.03,0.01,0.06,0.02,0.105,0.06,0.0665,0.0065,0.0115,1311,1,1,1033,1
563,36240.87965,922,117,0.0695,0.111,0.4,0.0076,0.0085,8.805,1.025,0.01,0.05,0.02,0.13,0.065,0.0385,0.0085,0.014,1311,1,1,1033,1
1253,34340.58359,866,193,0.066,0.08,0.385,0.0085,0.008,8.615,0.855,0.01,0.05,0.02,0.12,0.065,0.0395,0.0105,0.007,1311,1,1,1033,1
684,36318.83263,922,117,0.066,0.08,0.385,0.0085,0.008,8.615,0.855,0.01,0.05,0.02,0.12,0.065,0.0395,0.0105,0.007,1311,1,1,1033,1
314,33820.09904,866,193,0.0855,0.095,0.38,0.0075,0.0085,8.92,0.99,0.01,0.05,0.02,0.1,0.06,0.0375,0.0115,0.0105,1311,1,1,1033,1
286,35969.68039,922,117,0.0855,0.095,0.38,0.0075,0.0085,8.92,0.99,0.01,0.05,0.02,0.1,0.06,0.0375,0.0115,0.0105,1311,1,1,1033,1
710,34126.9477,866,193,0.0975,0.075,0.37,0.0085,0.01,8.735,0.97,0.01,0.05,0.02,0.105,0.055,0.0535,0.0065,0.011,1311,1,1,1033,1
162,35742.08375,922,131,0.0975,0.075,0.37,0.0085,0.01,8.735,0.97,0.01,0.05,0.02,0.105,0.055,0.0535,0.0065,0.011,1311,1,1,1033,1
418,36121.63544,922,117,0.0975,0.075,0.37,0.0085,0.01,8.735,0.97,0.01,0.05,0.02,0.105,0.055,0.0535,0.0065,0.011,1311,1,1,1033,1
765,36363.64675,922,103,0.0975,0.075,0.37,0.0085,0.01,8.735,0.97,0.01,0.05,0.02,0.105,0.055,0.0535,0.0065,0.011,1311,1,1,1033,1
419,33928.59531,866,193,0.0805,0.09,0.745,0.008,0.004,9.04,1.185,0.01,0.05,0.035,0.17,0.125,0.029,0.0095,0.012,1311,1,1,1033,1
101,35552.89521,922,131,0.0805,0.09,0.745,0.008,0.004,9.04,1.185,0.01,0.05,0.035,0.17,0.125,0.029,0.0095,0.012,1311,1,1,1033,1
229,35880.67922,922,117,0.0805,0.09,0.745,0.008,0.004,9.04,1.185,0.01,0.05,0.035,0.17,0.125,0.029,0.0095,0.012,1311,1,1,1033,1
1003,36472.11037,922,103,0.0805,0.09,0.745,0.008,0.004,9.04,1.185,0.01,0.05,0.035,0.17,0.125,0.029,0.0095,0.012,1311,1,1,1033,1
89,33345.92971,866,193,0.0555,0.075,0.81,0.008,0.0065,8.92,1.425,0.01,0.06,0.04,0.03,0.08,0.027,0.008,0.0095,1311,1,1,1033,1
35,35128.54164,922,131,0.0555,0.075,0.81,0.008,0.0065,8.92,1.425,0.01,0.06,0.04,0.03,0.08,0.027,0.008,0.0095,1311,1,1,1033,1
80,35459.55987,922,117,0.0555,0.075,0.81,0.008,0.0065,8.92,1.425,0.01,0.06,0.04,0.03,0.08,0.027,0.008,0.0095,1311,1,1,1033,1
218,35860.96779,922,103,0.0555,0.075,0.81,0.008,0.0065,8.92,1.425,0.01,0.06,0.04,0.03,0.08,0.027,0.008,0.0095,1311,1,1,1033,1
154,33552.15091,866,193,0.091,0.105,0.39,0.0035,0.0035,9.04,0.947,0.01,0.09,0.01,0.21,0.16,0.04,0.022,0.007,1311,1,1,1033,1
129,35650.87462,922,131,0.091,0.105,0.39,0.0035,0.0035,9.04,0.947,0.01,0.09,0.01,0.21,0.16,0.04,0.022,0.007,1311,1,1,1033,1
410,36113.89762,922,117,0.091,0.105,0.39,0.0035,0.0035,9.04,0.947,0.01,0.09,0.01,0.21,0.16,0.04,0.022,0.007,1311,1,1,1033,1
1884,36724.53549,922,103,0.091,0.105,0.39,0.0035,0.0035,9.04,0.947,0.01,0.09,0.01,0.21,0.16,0.04,0.022,0.007,1311,1,1,1033,1
35,35128.54164,922,117,0.057,0.02,0.6,0.022,0.008,10.22,0.93,0.01,0.17,0.09,0.262,0.084,0.01,0.004,0.012,1311,1,1,1033,1
92,35515.52328,922,103,0.057,0.02,0.6,0.022,0.008,10.22,0.93,0.01,0.17,0.09,0.262,0.084,0.01,0.004,0.012,1311,1,1,1033,1
437,36139.43479,922,83,0.057,0.02,0.6,0.022,0.008,10.22,0.93,0.01,0.17,0.09,0.262,0.084,0.01,0.004,0.012,1311,1,1,1033,1
1277,36568.81891,922,69,0.057,0.02,0.6,0.022,0.008,10.22,0.93,0.01,0.17,0.09,0.262,0.084,0.01,0.004,0.012,1311,1,1,1033,1
60,35344.36636,922,117,0.044,0.03,0.54,0.017,0.008,10.41,0.98,0.01,0.42,0.1,0.191,0.052,0.008,0.006,0.017,1311,1,1,1033,1
