Repository: yuxinghua000/CreepPredix

# MLND

## Capstone Project: Evaluation of Regression Models for Creep Prediction of CrMo Steels

## Data

The creep data is included as a selection of 2060 data points

Note (m.u.) is shorthand for *monetary units*.

**Features**
Chemical composition - 

C, Si, Mn, P, S, Ni, Cr, Mo, W, Cu, V, Nb, N, Al, O (all in wt. %)

minor alloy elements were omitted.

Heat treatment conditions - 

N_T      normaling temperature
N_Time   normaling time
T_T      tempering temperature
T_Time   tempering time

Creep testing conditions – 

stress and temperature

**Target**

Larson Miller Parameter -

LMP = T*(log10(t)+33)
t creep life in seconds
T testing temeprature in Kelvin

File: creep_5.csv (part 6 of 7)
life,LMP,Temperature,Stress,C,Si,Mn,P,S,Cr,Mo,W,Ni,Cu,V,Nb,N,Al,O,N_T,N_Time,CR_N,T_T,T_Time
217,35859.12678,922,103,0.044,0.03,0.54,0.017,0.008,10.41,0.98,0.01,0.42,0.1,0.191,0.052,0.008,0.006,0.017,1311,1,1,1033,1
306,35996.74606,922,117,0.059,0.01,0.43,0.018,0.008,9.66,0.85,0.01,0.29,0.08,0.153,0.015,0.042,0.003,0.015,1311,1,1,1033,1
405,36108.98444,922,117,0.059,0.01,0.43,0.018,0.008,9.66,0.85,0.01,0.29,0.08,0.153,0.015,0.042,0.003,0.015,1311,1,1,1033,1
870,36415.14766,922,103,0.059,0.01,0.43,0.018,0.008,9.66,0.85,0.01,0.29,0.08,0.153,0.015,0.042,0.003,0.015,1311,1,1,1033,1
494,34265.27571,873,196,0.11,0.43,0.4,0.016,0.005,8.58,0.98,0.01,0.11,0.05,0.22,0.08,0.04,0.005,0.01,1313,1,1,1023,1
1151,34585.97084,873,167,0.11,0.43,0.4,0.016,0.005,8.58,0.98,0.01,0.11,0.05,0.22,0.08,0.04,0.005,0.01,1313,1,1,1023,1
7423,35292.66795,873,137,0.11,0.43,0.4,0.016,0.005,8.58,0.98,0.01,0.11,0.05,0.22,0.08,0.04,0.005,0.01,1313,1,1,1023,1
110,35625.67266,923,137,0.11,0.43,0.4,0.016,0.005,8.58,0.98,0.01,0.11,0.05,0.22,0.08,0.04,0.005,0.01,1313,1,1,1023,1
399,36142.16519,923,108,0.11,0.43,0.4,0.016,0.005,8.58,0.98,0.01,0.11,0.05,0.22,0.08,0.04,0.005,0.01,1313,1,1,1023,1
3257,36983.798,923,78,0.11,0.43,0.4,0.016,0.005,8.58,0.98,0.01,0.11,0.05,0.22,0.08,0.04,0.005,0.01,1313,1,1,1023,1
61,33472.24503,873,196,0.11,0.43,0.4,0.016,0.005,8.58,0.98,0.01,0.11,0.05,0.22,0.08,0.04,0.005,0.01,1313,1,1,1033,1
1126,34577.6451,873,157,0.11,0.43,0.4,0.016,0.005,8.58,0.98,0.01,0.11,0.05,0.22,0.08,0.04,0.005,0.01,1313,1,1,1033,1
5976,35210.45853,873,127,0.11,0.43,0.4,0.016,0.005,8.58,0.98,0.01,0.11,0.05,0.22,0.08,0.04,0.005,0.01,1313,1,1,1033,1
83,35512.77629,923,127,0.11,0.43,0.4,0.016,0.005,8.58,0.98,0.01,0.11,0.05,0.22,0.08,0.04,0.005,0.01,1313,1,1,1033,1
730,36384.31421,923,98,0.11,0.43,0.4,0.016,0.005,8.58,0.98,0.01,0.11,0.05,0.22,0.08,0.04,0.005,0.01,1313,1,1,1033,1
4917,37148.9065,923,78,0.11,0.43,0.4,0.016,0.005,8.58,0.98,0.01,0.11,0.05,0.22,0.08,0.04,0.005,0.01,1313,1,1,1033,1
20,33049.45127,873,196,0.11,0.43,0.4,0.016,0.005,8.58,0.98,0.01,0.11,0.05,0.22,0.08,0.04,0.005,0.01,1313,1,1,1053,1
434,34216.18062,873,147,0.11,0.43,0.4,0.016,0.005,8.58,0.98,0.01,0.11,0.05,0.22,0.08,0.04,0.005,0.01,1313,1,1,1053,1
4225,35078.9988,873,127,0.11,0.43,0.4,0.016,0.005,8.58,0.98,0.01,0.11,0.05,0.22,0.08,0.04,0.005,0.01,1313,1,1,1053,1
43,35249.15859,923,127,0.11,0.43,0.4,0.016,0.005,8.58,0.98,0.01,0.11,0.05,0.22,0.08,0.04,0.005,0.01,1313,1,1,1053,1
588,36297.60248,923,98,0.11,0.43,0.4,0.016,0.005,8.58,0.98,0.01,0.11,0.05,0.22,0.08,0.04,0.005,0.01,1313,1,1,1053,1
5600,37201.04476,923,78,0.11,0.43,0.4,0.016,0.005,8.58,0.98,0.01,0.11,0.05,0.22,0.08,0.04,0.005,0.01,1313,1,1,1053,1
14532,37583.29354,923,59,0.11,0.43,0.4,0.016,0.005,8.58,0.98,0.01,0.11,0.05,0.22,0.08,0.04,0.005,0.01,1313,1,1,1053,1
11,32822.7879,873,196,0.11,0.43,0.4,0.016,0.005,8.58,0.98,0.01,0.11,0.05,0.22,0.08,0.04,0.005,0.01,1313,1,1,1093,1
163,33844.89186,873,157,0.11,0.43,0.4,0.016,0.005,8.58,0.98,0.01,0.11,0.05,0.22,0.08,0.04,0.005,0.01,1313,1,1,1093,1
1593,34709.18646,873,127,0.11,0.43,0.4,0.016,0.005,8.58,0.98,0.01,0.11,0.05,0.22,0.08,0.04,0.005,0.01,1313,1,1,1093,1
5248,35161.20669,873,118,0.11,0.43,0.4,0.016,0.005,8.58,0.98,0.01,0.11,0.05,0.22,0.08,0.04,0.005,0.01,1313,1,1,1093,1
19,34921.75678,923,127,0.11,0.43,0.4,0.016,0.005,8.58,0.98,0.01,0.11,0.05,0.22,0.08,0.04,0.005,0.01,1313,1,1,1093,1
231,35923.08107,923,98,0.11,0.43,0.4,0.016,0.005,8.58,0.98,0.01,0.11,0.05,0.22,0.08,0.04,0.005,0.01,1313,1,1,1093,1
2739,36914.36465,923,78,0.11,0.43,0.4,0.016,0.005,8.58,0.98,0.01,0.11,0.05,0.22,0.08,0.04,0.005,0.01,1313,1,1,1093,1
335,34118.0162,873,167,0.1,0.41,0.39,0.013,0.003,8.52,0.96,0.01,0.11,0.05,0.22,0.08,0.038,0.003,0.01,1313,0.17,1,1053,1
3818,35040.59484,873,137,0.1,0.41,0.39,0.013,0.003,8.52,0.96,0.01,0.11,0.05,0.22,0.08,0.038,0.003,0.01,1313,0.17,1,1053,1
136,35710.72362,923,118,0.1,0.41,0.39,0.013,0.003,8.52,0.96,0.01,0.11,0.05,0.22,0.08,0.038,0.003,0.01,1313,0.17,1,1053,1
903,36469.567,923,98,0.1,0.41,0.39,0.013,0.003,8.52,0.96,0.01,0.11,0.05,0.22,0.08,0.038,0.003,0.01,1313,0.17,1,1053,1
492,34263.73762,873,167,0.1,0.41,0.39,0.013,0.003,8.52,0.96,0.01,0.11,0.05,0.22,0.08,0.038,0.003,0.01,1313,0.5,1,1053,1
4371,35091.87913,873,137,0.1,0.41,0.39,0.013,0.003,8.52,0.96,0.01,0.11,0.05,0.22,0.08,0.038,0.003,0.01,1313,0.5,1,1053,1
156,35765.72121,923,118,0.1,0.41,0.39,0.013,0.003,8.52,0.96,0.01,0.11,0.05,0.22,0.08,0.038,0.003,0.01,1313,0.5,1,1053,1
863,36451.40517,923,98,0.1,0.41,0.39,0.013,0.003,8.52,0.96,0.01,0.11,0.05,0.22,0.08,0.038,0.003,0.01,1313,0.5,1,1053,1
384,34169.77324,873,167,0.1,0.41,0.39,0.013,0.003,8.52,0.96,0.01,0.11,0.05,0.22,0.08,0.038,0.003,0.01,1313,1,1,1053,1
3994,35057.68132,873,137,0.1,0.41,0.39,0.013,0.003,8.52,0.96,0.01,0.11,0.05,0.22,0.08,0.038,0.003,0.01,1313,1,1,1053,1
116,35646.96193,923,118,0.1,0.41,0.39,0.013,0.003,8.52,0.96,0.01,0.11,0.05,0.22,0.08,0.038,0.003,0.01,1313,1,1,1053,1
1013,36515.64473,923,98,0.1,0.41,0.39,0.013,0.003,8.52,0.96,0.01,0.11,0.05,0.22,0.08,0.038,0.003,0.01,1313,1,1,1053,1
54,33426.03184,873,200,0.099,0.385,0.42,0.017,0.0041,8.75,0.96,0.03,0.128,0.4,0.2,0.07,0.058,0.024,0.01,1323,1,1,953,1
824,34459.25654,873,150,0.099,0.385,0.42,0.017,0.0041,8.75,0.96,0.03,0.128,0.4,0.2,0.07,0.058,0.024,0.01,1323,1,1,953,1
342,34125.85687,873,180,0.099,0.385,0.42,0.017,0.0041,8.75,0.96,0.03,0.128,0.4,0.2,0.07,0.058,0.024,0.01,1323,1,1,953,1
3600,35018.30417,873,120,0.099,0.385,0.42,0.017,0.0041,8.75,0.96,0.03,0.128,0.4,0.2,0.07,0.058,0.024,0.01,1323,1,1,953,1
116,31784.88588,823,280,0.099,0.385,0.42,0.017,0.0041,8.75,0.96,0.03,0.128,0.4,0.2,0.07,0.058,0.024,0.01,1323,1,1,953,1
4014,33051.58113,823,220,0.099,0.385,0.42,0.017,0.0041,8.75,0.96,0.03,0.128,0.4,0.2,0.07,0.058,0.024,0.01,1323,1,1,953,1
12,34737.5515,923,150,0.099,0.385,0.42,0.017,0.0041,8.75,0.96,0.03,0.128,0.4,0.2,0.07,0.058,0.024,0.01,1323,1,1,953,1
123,35670.44963,923,120,0.099,0.385,0.42,0.017,0.0041,8.75,0.96,0.03,0.128,0.4,0.2,0.07,0.058,0.024,0.01,1323,1,1,953,1
696,36365.19554,923,100,0.099,0.385,0.42,0.017,0.0041,8.75,0.96,0.03,0.128,0.4,0.2,0.07,0.058,0.024,0.01,1323,1,1,953,1
1663,34725.49102,873,168,0.096,0.32,0.46,0.015,0.0045,8.46,0.96,0.01,0.18,0.05,0.24,0.078,0.05,0.005,0.01,1373,1,1,1023,1
3249,34979.40958,873,151,0.096,0.32,0.46,0.015,0.0045,8.46,0.96,0.01,0.18,0.05,0.24,0.078,0.05,0.005,0.01,1373,1,1,1023,1
5856,35202.76782,873,135,0.096,0.32,0.46,0.015,0.0045,8.46,0.96,0.01,0.18,0.05,0.24,0.078,0.05,0.005,0.01,1373,1,1,1023,1
9357,35380.45436,873,118,0.096,0.32,0.46,0.015,0.0045,8.46,0.96,0.01,0.18,0.05,0.24,0.078,0.05,0.005,0.01,1373,1,1,1023,1
1619,36703.60205,923,91,0.096,0.32,0.46,0.015,0.0045,8.46,0.96,0.01,0.18,0.05,0.24,0.078,0.05,0.005,0.01,1373,1,1,1023,1
2766,36918.29677,923,89,0.096,0.32,0.46,0.015,0.0045,8.46,0.96,0.01,0.18,0.05,0.24,0.078,0.05,0.005,0.01,1373,1,1,1023,1
8154,37351.66237,923,74,0.096,0.32,0.46,0.015,0.0045,8.46,0.96,0.01,0.18,0.05,0.24,0.078,0.05,0.005,0.01,1373,1,1,1023,1
1113,34573.24236,873,149,0.096,0.32,0.46,0.015,0.0045,8.46,0.96,0.01,0.18,0.05,0.24,0.078,0.05,0.005,0.01,1323,1,1,1023,1
6346,35233.23464,873,122,0.096,0.32,0.46,0.015,0.0045,8.46,0.96,0.01,0.18,0.05,0.24,0.078,0.05,0.005,0.01,1323,1,1,1023,1
12904,35502.31444,873,118,0.096,0.32,0.46,0.015,0.0045,8.46,0.96,0.01,0.18,0.05,0.24,0.078,0.05,0.005,0.01,1323,1,1,1023,1
18525,35639.40501,873,101,0.096,0.32,0.46,0.015,0.0045,8.46,0.96,0.01,0.18,0.05,0.24,0.078,0.05,0.005,0.01,1323,1,1,1023,1
785,36413.4319,923,91,0.096,0.32,0.46,0.015,0.0045,8.46,0.96,0.01,0.18,0.05,0.24,0.078,0.05,0.005,0.01,1323,1,1,1023,1
2263,36837.84105,923,75,0.096,0.32,0.46,0.015,0.0045,8.46,0.96,0.01,0.18,0.05,0.24,0.078,0.05,0.005,0.01,1323,1,1,1023,1
8989,37390.74281,923,73,0.096,0.32,0.46,0.015,0.0045,8.46,0.96,0.01,0.18,0.05,0.24,0.078,0.05,0.005,0.01,1323,1,1,1023,1
28435,37852.37374,923,60,0.096,0.32,0.46,0.015,0.0045,8.46,0.96,0.01,0.18,0.05,0.24,0.078,0.05,0.005,0.01,1323,1,1,1023,1
391,34176.62239,873,151,0.096,0.32,0.46,0.015,0.0045,8.46,0.96,0.01,0.18,0.05,0.24,0.078,0.05,0.005,0.01,1323,1,1,1053,1
1222,34608.66525,873,135,0.096,0.32,0.46,0.015,0.0045,8.46,0.96,0.01,0.18,0.05,0.24,0.078,0.05,0.005,0.01,1323,1,1,1053,1
3815,35040.29682,873,118,0.096,0.32,0.46,0.015,0.0045,8.46,0.96,0.01,0.18,0.05,0.24,0.078,0.05,0.005,0.01,1323,1,1,1053,1
19028,35649.5623,873,104,0.096,0.32,0.46,0.015,0.0045,8.46,0.96,0.01,0.18,0.05,0.24,0.078,0.05,0.005,0.01,1323,1,1,1053,1
518,36246.79358,923,91,0.096,0.32,0.46,0.015,0.0045,8.46,0.96,0.01,0.18,0.05,0.24,0.078,0.05,0.005,0.01,1323,1,1,1053,1
2657,36902.18061,923,74,0.096,0.32,0.46,0.015,0.0045,8.46,0.96,0.01,0.18,0.05,0.24,0.078,0.05,0.005,0.01,1323,1,1,1053,1
13984,37567.885,923,60,0.096,0.32,0.46,0.015,0.0045,8.46,0.96,0.01,0.18,0.05,0.24,0.078,0.05,0.005,0.01,1323,1,1,1053,1
643,34365.22026,873,160,0.096,0.32,0.46,0.015,0.0045,8.46,0.96,0.01,0.18,0.05,0.24,0.078,0.05,0.005,0.01,1373,1,1,1053,1
2348,34856.27152,873,135,0.096,0.32,0.46,0.015,0.0045,8.46,0.96,0.01,0.18,0.05,0.24,0.078,0.05,0.005,0.01,1373,1,1,1053,1
6471,35240.63012,873,125,0.096,0.32,0.46,0.015,0.0045,8.46,0.96,0.01,0.18,0.05,0.24,0.078,0.05,0.005,0.01,1373,1,1,1053,1
1341,36628.08397,923,90,0.096,0.32,0.46,0.015,0.0045,8.46,0.96,0.01,0.18,0.05,0.24,0.078,0.05,0.005,0.01,1373,1,1,1053,1
3846,37050.43077,923,75,0.096,0.32,0.46,0.015,0.0045,8.46,0.96,0.01,0.18,0.05,0.24,0.078,0.05,0.005,0.01,1373,1,1,1053,1
12775,37531.63833,923,60,0.096,0.32,0.46,0.015,0.0045,8.46,0.96,0.01,0.18,0.05,0.24,0.078,0.05,0.005,0.01,1373,1,1,1053,1
143,29924.09659,773,323,0.09,0.25,0.45,0.007,0.001,8.5,1,0.01,0.12,0.02,0.203,0.074,0.045,0.008,0.01,1323,1.5,1,1053,1
1442,30699.90198,773,284,0.09,0.25,0.45,0.007,0.001,8.5,1,0.01,0.12,0.02,0.203,0.074,0.045,0.008,0.01,1323,1.5,1,1053,1
147,31869.53912,823,254,0.09,0.25,0.45,0.007,0.001,8.5,1,0.01,0.12,0.02,0.203,0.074,0.045,0.008,0.01,1323,1.5,1,1053,1
385,32213.67114,823,205,0.09,0.25,0.45,0.007,0.001,8.5,1,0.01,0.12,0.02,0.203,0.074,0.045,0.008,0.01,1323,1.5,1,1053,1
27,33163.23265,873,186,0.09,0.25,0.45,0.007,0.001,8.5,1,0.01,0.12,0.02,0.203,0.074,0.045,0.008,0.01,1323,1.5,1,1053,1
130,33759.12463,873,156,0.09,0.25,0.45,0.007,0.001,8.5,1,0.01,0.12,0.02,0.203,0.074,0.045,0.008,0.01,1323,1.5,1,1053,1
818,34456.48572,873,137,0.09,0.25,0.45,0.007,0.001,8.5,1,0.01,0.12,0.02,0.203,0.074,0.045,0.008,0.01,1323,1.5,1,1053,1
28,35077.19407,923,117,0.09,0.25,0.45,0.007,0.001,8.5,1,0.01,0.12,0.02,0.203,0.074,0.045,0.008,0.01,1323,1.5,1,1053,1
69,35438.72492,923,107,0.09,0.25,0.45,0.007,0.001,8.5,1,0.01,0.12,0.02,0.203,0.074,0.045,0.008,0.01,1323,1.5,1,1053,1
2461,36871.46323,923,62,0.09,0.25,0.45,0.007,0.001,8.5,1,0.01,0.12,0.02,0.203,0.074,0.045,0.008,0.01,1323,1.5,1,1053,1
144,37669.36904,973,63,0.09,0.25,0.45,0.007,0.001,8.5,1,0.01,0.12,0.02,0.203,0.074,0.045,0.008,0.01,1323,1.5,1,1053,1
639,38299.03467,973,54,0.09,0.25,0.45,0.007,0.001,8.5,1,0.01,0.12,0.02,0.203,0.074,0.045,0.008,0.01,1323,1.5,1,1053,1
2657,38901.21532,973,42,0.09,0.25,0.45,0.007,0.001,8.5,1,0.01,0.12,0.02,0.203,0.074,0.045,0.008,0.01,1323,1.5,1,1053,1
65,29659.40386,773,333,0.075,0.24,0.6,0.005,0.0014,8.35,0.95,0.01,0.07,0.01,0.23,0.045,0.014,0.015,0.01,1323,1.5,1,1023,1.5
153,29946.78831,773,333,0.075,0.24,0.6,0.005,0.0014,8.35,0.95,0.01,0.07,0.01,0.23,0.045,0.014,0.015,0.01,1323,1.5,1,1023,1.5
160,29961.80658,773,314,0.075,0.24,0.6,0.005,0.0014,8.35,0.95,0.01,0.07,0.01,0.23,0.045,0.014,0.015,0.01,1323,1.5,1,1023,1.5
290,30161.45549,773,314,0.075,0.24,0.6,0.005,0.0014,8.35,0.95,0.01,0.07,0.01,0.23,0.045,0.014,0.015,0.01,1323,1.5,1,1023,1.5
370,30243.24177,773,296,0.075,0.24,0.6,0.005,0.0014,8.35,0.95,0.01,0.07,0.01,0.23,0.045,0.014,0.015,0.01,1323,1.5,1,1023,1.5
841,30518.88914,773,296,0.075,0.24,0.6,0.005,0.0014,8.35,0.95,0.01,0.07,0.01,0.23,0.045,0.014,0.015,0.01,1323,1.5,1,1023,1.5
1073,30600.67542,773,296,0.075,0.24,0.6,0.005,0.0014,8.35,0.95,0.01,0.07,0.01,0.23,0.045,0.014,0.015,0.01,1323,1.5,1,1023,1.5
1970,30804.64423,773,275,0.075,0.24,0.6,0.005,0.0014,8.35,0.95,0.01,0.07,0.01,0.23,0.045,0.014,0.015,0.01,1323,1.5,1,1023,1.5
4083,31049.30889,773,255,0.075,0.24,0.6,0.005,0.0014,8.35,0.95,0.01,0.07,0.01,0.23,0.045,0.014,0.015,0.01,1323,1.5,1,1023,1.5
61,31555.16341,823,255,0.075,0.24,0.6,0.005,0.0014,8.35,0.95,0.01,0.07,0.01,0.23,0.045,0.014,0.015,0.01,1323,1.5,1,1023,1.5
153,31883.83801,823,255,0.075,0.24,0.6,0.005,0.0014,8.35,0.95,0.01,0.07,0.01,0.23,0.045,0.014,0.015,0.01,1323,1.5,1,1023,1.5
269,32085.52308,823,235,0.075,0.24,0.6,0.005,0.0014,8.35,0.95,0.01,0.07,0.01,0.23,0.045,0.014,0.015,0.01,1323,1.5,1,1023,1.5
338,32167.1354,823,235,0.075,0.24,0.6,0.005,0.0014,8.35,0.95,0.01,0.07,0.01,0.23,0.045,0.014,0.015,0.01,1323,1.5,1,1023,1.5
359,32188.67969,823,225,0.075,0.24,0.6,0.005,0.0014,8.35,0.95,0.01,0.07,0.01,0.23,0.045,0.014,0.015,0.01,1323,1.5,1,1023,1.5
445,32265.43725,823,225,0.075,0.24,0.6,0.005,0.0014,8.35,0.95,0.01,0.07,0.01,0.23,0.045,0.014,0.015,0.01,1323,1.5,1,1023,1.5
680,32416.99179,823,225,0.075,0.24,0.6,0.005,0.0014,8.35,0.95,0.01,0.07,0.01,0.23,0.045,0.014,0.015,0.01,1323,1.5,1,1023,1.5
1744,32753.62971,823,206,0.075,0.24,0.6,0.005,0.0014,8.35,0.95,0.01,0.07,0.01,0.23,0.045,0.014,0.015,0.01,1323,1.5,1,1023,1.5
3351,32987.05551,823,206,0.075,0.24,0.6,0.005,0.0014,8.35,0.95,0.01,0.07,0.01,0.23,0.045,0.014,0.015,0.01,1323,1.5,1,1023,1.5
34,33250.63318,873,196,0.075,0.24,0.6,0.005,0.0014,8.35,0.95,0.01,0.07,0.01,0.23,0.045,0.014,0.015,0.01,1323,1.5,1,1023,1.5
45,33356.90661,873,196,0.075,0.24,0.6,0.005,0.0014,8.35,0.95,0.01,0.07,0.01,0.23,0.045,0.014,0.015,0.01,1323,1.5,1,1023,1.5
73,33540.33294,873,176,0.075,0.24,0.6,0.005,0.0014,8.35,0.95,0.01,0.07,0.01,0.23,0.045,0.014,0.015,0.01,1323,1.5,1,1023,1.5
242,33994.7229,873,176,0.075,0.24,0.6,0.005,0.0014,8.35,0.95,0.01,0.07,0.01,0.23,0.045,0.014,0.015,0.01,1323,1.5,1,1023,1.5
2836,34927.86462,873,147,0.075,0.24,0.6,0.005,0.0014,8.35,0.95,0.01,0.07,0.01,0.23,0.045,0.014,0.015,0.01,1323,1.5,1,1023,1.5
11,33950.71875,903,297,0.15,0.03,0.59,0.008,0.003,10.38,1.21,0.34,0.63,0.05,0.19,0.045,0.0458,0.005,0.01,1348,32,2,843,31
34,34393.26662,903,266,0.15,0.03,0.59,0.008,0.003,10.38,1.21,0.34,0.63,0.05,0.19,0.045,0.0458,0.005,0.01,1348,32,2,843,31
1400,35851.29477,903,176,0.15,0.03,0.59,0.008,0.003,10.38,1.21,0.34,0.63,0.05,0.19,0.045,0.0458,0.005,0.01,1348,32,2,843,31
4387,36299.21853,903,132,0.15,0.03,0.59,0.008,0.003,10.38,1.21,0.34,0.63,0.05,0.19,0.045,0.0458,0.005,0.01,1348,32,2,843,31
10,33913.34116,903,292,0.14,0.03,0.52,0.009,0.0024,10.34,1.05,1.06,0.73,0.05,0.21,0.07,0.0414,0.005,0.01,1323,33,2,843,31
28,34317.12486,903,264,0.14,0.03,0.52,0.009,0.0024,10.34,1.05,1.06,0.73,0.05,0.21,0.07,0.0414,0.005,0.01,1323,33,2,843,31
755,35609.12726,903,175,0.14,0.03,0.52,0.009,0.0024,10.34,1.05,1.06,0.73,0.05,0.21,0.07,0.0414,0.005,0.01,1323,33,2,843,31
4226,36284.55549,903,131,0.14,0.03,0.52,0.009,0.0024,10.34,1.05,1.06,0.73,0.05,0.21,0.07,0.0414,0.005,0.01,1323,33,2,843,31
6.6,33750.38933,903,295,0.14,0.04,0.47,0.012,0.005,9.34,1.68,0.01,0.58,0.05,0.17,0.062,0.042,0.002,0.01,1323,33,2,823,32
22,34222.54884,903,266,0.14,0.04,0.47,0.012,0.005,9.34,1.68,0.01,0.58,0.05,0.17,0.062,0.042,0.002,0.01,1323,33,2,823,32
674,35564.62104,903,176,0.14,0.04,0.47,0.012,0.005,9.34,1.68,0.01,0.58,0.05,0.17,0.062,0.042,0.002,0.01,1323,33,2,823,32
2456,36071.71737,903,131,0.14,0.04,0.47,0.012,0.005,9.34,1.68,0.01,0.58,0.05,0.17,0.062,0.042,0.002,0.01,1323,33,2,823,32
13,32886.12463,873,343,0.13,0.05,0.43,0.006,0.004,8.95,1.18,0.65,0.06,0.05,0.17,0.062,0.049,0.002,0.01,1373,15,2,823,20
46,33365.23967,873,323,0.13,0.05,0.43,0.006,0.004,8.95,1.18,0.65,0.06,0.05,0.17,0.062,0.049,0.002,0.01,1373,15,2,823,20
213,33946.32748,873,294,0.13,0.05,0.43,0.006,0.004,8.95,1.18,0.65,0.06,0.05,0.17,0.062,0.049,0.002,0.01,1373,15,2,823,20
404,34189.02301,873,274,0.13,0.05,0.43,0.006,0.004,8.95,1.18,0.65,0.06,0.05,0.17,0.062,0.049,0.002,0.01,1373,15,2,823,20
965,34519.14443,873,255,0.13,0.05,0.43,0.006,0.004,8.95,1.18,0.65,0.06,0.05,0.17,0.062,0.049,0.002,0.01,1373,15,2,823,20
1881,34772.1935,873,236,0.13,0.05,0.43,0.006,0.004,8.95,1.18,0.65,0.06,0.05,0.17,0.062,0.049,0.002,0.01,1373,15,2,823,20
2992,34948.16655,873,216,0.13,0.05,0.43,0.006,0.004,8.95,1.18,0.65,0.06,0.05,0.17,0.062,0.049,0.002,0.01,1373,15,2,823,20
3885,35047.19045,873,196,0.13,0.05,0.43,0.006,0.004,8.95,1.18,0.65,0.06,0.05,0.17,0.062,0.049,0.002,0.01,1373,15,2,823,20
3.4,34232.02225,923,294,0.13,0.05,0.43,0.006,0.004,8.95,1.18,0.65,0.06,0.05,0.17,0.062,0.049,0.002,0.01,1373,15,2,823,20
44,35258.37403,923,235,0.13,0.05,0.43,0.006,0.004,8.95,1.18,0.65,0.06,0.05,0.17,0.062,0.049,0.002,0.01,1373,15,2,823,20
146,35739.16489,923,196,0.13,0.05,0.43,0.006,0.004,8.95,1.18,0.65,0.06,0.05,0.17,0.062,0.049,0.002,0.01,1373,15,2,823,20
573,36287.24392,923,167,0.13,0.05,0.43,0.006,0.004,8.95,1.18,0.65,0.06,0.05,0.17,0.062,0.049,0.002,0.01,1373,15,2,823,20
1328,36624.17903,923,137,0.13,0.05,0.43,0.006,0.004,8.95,1.18,0.65,0.06,0.05,0.17,0.062,0.049,0.002,0.01,1373,15,2,823,20
2373,36856.86702,923,118,0.13,0.05,0.43,0.006,0.004,8.95,1.18,0.65,0.06,0.05,0.17,0.062,0.049,0.002,0.01,1373,15,2,823,20
4346,37099.42402,923,108,0.13,0.05,0.43,0.006,0.004,8.95,1.18,0.65,0.06,0.05,0.17,0.062,0.049,0.002,0.01,1373,15,2,823,20
10,32786.65208,873,294,0.13,0.05,0.43,0.006,0.004,8.95,1.18,0.65,0.06,0.05,0.17,0.062,0.049,0.002,0.01,1323,15,2,963,23
38,33292.80316,873,275,0.13,0.05,0.43,0.006,0.004,8.95,1.18,0.65,0.06,0.05,0.17,0.062,0.049,0.002,0.01,1323,15,2,963,23
129,33756.1969,873,255,0.13,0.05,0.43,0.006,0.004,8.95,1.18,0.65,0.06,0.05,0.17,0.062,0.049,0.002,0.01,1323,15,2,963,23
365,34150.53375,873,235,0.13,0.05,0.43,0.006,0.004,8.95,1.18,0.65,0.06,0.05,0.17,0.062,0.049,0.002,0.01,1323,15,2,963,23
798,34447.10061,873,216,0.13,0.05,0.43,0.006,0.004,8.95,1.18,0.65,0.06,0.05,0.17,0.062,0.049,0.002,0.01,1323,15,2,963,23
2013,34797.9077,873,196,0.13,0.05,0.43,0.006,0.004,8.95,1.18,0.65,0.06,0.05,0.17,0.062,0.049,0.002,0.01,1323,15,2,963,23
4937,35138.04539,873,176,0.13,0.05,0.43,0.006,0.004,8.95,1.18,0.65,0.06,0.05,0.17,0.062,0.049,0.002,0.01,1323,15,2,963,23
6.6,34497.90626,923,235,0.13,0.05,0.43,0.006,0.004,8.95,1.18,0.65,0.06,0.05,0.17,0.062,0.049,0.002,0.01,1323,15,2,963,23
28,35077.19407,923,196,0.13,0.05,0.43,0.006,0.004,8.95,1.18,0.65,0.06,0.05,0.17,0.062,0.049,0.002,0.01,1323,15,2,963,23
167,35793.03451,923,167,0.13,0.05,0.43,0.006,0.004,8.95,1.18,0.65,0.06,0.05,0.17,0.062,0.049,0.002,0.01,1323,15,2,963,23
474,36211.21062,923,137,0.13,0.05,0.43,0.006,0.004,8.95,1.18,0.65,0.06,0.05,0.17,0.062,0.049,0.002,0.01,1323,15,2,963,23
895,36465.99987,923,116,0.13,0.05,0.43,0.006,0.004,8.95,1.18,0.65,0.06,0.05,0.17,0.062,0.049,0.002,0.01,1323,15,2,963,23
30,33203.17894,873,284,0.13,0.04,0.46,0.006,0.005,9.01,1.17,0.6,0.5,0.05,0.16,0.055,0.035,0.002,0.01,1373,2,1.00E-05,933,20
114,33709.33002,873,245,0.13,0.04,0.46,0.006,0.005,9.01,1.17,0.6,0.5,0.05,0.16,0.055,0.035,0.002,0.01,1373,2,1.00E-05,933,20
320,34100.64801,873,236,0.13,0.04,0.46,0.006,0.005,9.01,1.17,0.6,0.5,0.05,0.16,0.055,0.035,0.002,0.01,1373,2,1.00E-05,933,20
380,34165.80316,873,226,0.13,0.04,0.46,0.006,0.005,9.01,1.17,0.6,0.5,0.05,0.16,0.055,0.035,0.002,0.01,1373,2,1.00E-05,933,20
897,34491.43989,873,206,0.13,0.04,0.46,0.006,0.005,9.01,1.17,0.6,0.5,0.05,0.16,0.055,0.035,0.002,0.01,1373,2,1.00E-05,933,20
81,35502.99888,923,157,0.13,0.04,0.46,0.006,0.005,9.01,1.17,0.6,0.5,0.05,0.16,0.055,0.035,0.002,0.01,1373,2,1.00E-05,933,20
186,35836.22766,923,130,0.13,0.04,0.46,0.006,0.005,9.01,1.17,0.6,0.5,0.05,0.16,0.055,0.035,0.002,0.01,1373,2,1.00E-05,933,20
1.7,32114.83399,873,363,0.21,0.05,0.44,0.007,0.006,10.16,1.44,0.01,0.49,0.05,0.22,0.055,0.034,0.002,0.01,1373,15,2,823,20
8.3,32716.00726,873,323,0.21,0.05,0.44,0.007,0.006,10.16,1.44,0.01,0.49,0.05,0.22,0.055,0.034,0.002,0.01,1373,15,2,823,20
46,33365.23967,873,285,0.21,0.05,0.44,0.007,0.006,10.16,1.44,0.01,0.49,0.05,0.22,0.055,0.034,0.002,0.01,1373,15,2,823,20
160,33837.84883,873,255,0.21,0.05,0.44,0.007,0.006,10.16,1.44,0.01,0.49,0.05,0.22,0.055,0.034,0.002,0.01,1373,15,2,823,20
472,34248.00345,873,225,0.21,0.05,0.44,0.007,0.006,10.16,1.44,0.01,0.49,0.05,0.22,0.055,0.034,0.002,0.01,1373,15,2,823,20
1324,34639.06029,873,206,0.21,0.05,0.44,0.007,0.006,10.16,1.44,0.01,0.49,0.05,0.22,0.055,0.034,0.002,0.01,1373,15,2,823,20
1572,34704.15515,873,196,0.21,0.05,0.44,0.007,0.006,10.16,1.44,0.01,0.49,0.05,0.22,0.055,0.034,0.002,0.01,1373,15,2,823,20
4943,35138.50589,873,157,0.21,0.05,0.44,0.007,0.006,10.16,1.44,0.01,0.49,0.05,0.22,0.055,0.034,0.002,0.01,1373,15,2,823,20
3.4,34232.02225,923,255,0.21,0.05,0.44,0.007,0.006,10.16,1.44,0.01,0.49,0.05,0.22,0.055,0.034,0.002,0.01,1373,15,2,823,20
9.3,34635.37697,923,226,0.21,0.05,0.44,0.007,0.006,10.16,1.44,0.01,0.49,0.05,0.22,0.055,0.034,0.002,0.01,1373,15,2,823,20
24,35015.40218,923,196,0.21,0.05,0.44,0.007,0.006,10.16,1.44,0.01,0.49,0.05,0.22,0.055,0.034,0.002,0.01,1373,15,2,823,20
77,35482.69815,923,166,0.21,0.05,0.44,0.007,0.006,10.16,1.44,0.01,0.49,0.05,0.22,0.055,0.034,0.002,0.01,1373,15,2,823,20
298,36025.16882,923,127,0.21,0.05,0.44,0.007,0.006,10.16,1.44,0.01,0.49,0.05,0.22,0.055,0.034,0.002,0.01,1373,15,2,823,20
16,32964.84883,873,363,0.2,0.06,0.33,0.007,0.003,10.5,1.5,0.01,0.04,0.05,0.21,0.062,0.029,0.002,0.01,1373,15,2,823,20
77,33560.55849,873,323,0.2,0.06,0.33,0.007,0.003,10.5,1.5,0.01,0.04,0.05,0.21,0.062,0.029,0.002,0.01,1373,15,2,823,20
178,33878.26875,873,285,0.2,0.06,0.33,0.007,0.003,10.5,1.5,0.01,0.04,0.05,0.21,0.062,0.029,0.002,0.01,1373,15,2,823,20
375,34160.78138,873,265,0.2,0.06,0.33,0.007,0.003,10.5,1.5,0.01,0.04,0.05,0.21,0.062,0.029,0.002,0.01,1373,15,2,823,20
1484,34682.31388,873,225,0.2,0.06,0.33,0.007,0.003,10.5,1.5,0.01,0.04,0.05,0.21,0.062,0.029,0.002,0.01,1373,15,2,823,20
2.7,34139.61596,923,294,0.2,0.06,0.33,0.007,0.003,10.5,1.5,0.01,0.04,0.05,0.21,0.062,0.029,0.002,0.01,1373,15,2,823,20
9.6,34648.10356,923,255,0.2,0.06,0.33,0.007,0.003,10.5,1.5,0.01,0.04,0.05,0.21,0.062,0.029,0.002,0.01,1373,15,2,823,20
65,35414.78624,923,206,0.2,0.06,0.33,0.007,0.003,10.5,1.5,0.01,0.04,0.05,0.21,0.062,0.029,0.002,0.01,1373,15,2,823,20
154,35760.54883,923,166,0.2,0.06,0.33,0.007,0.003,10.5,1.5,0.01,0.04,0.05,0.21,0.062,0.029,0.002,0.01,1373,15,2,823,20
94,33636.1927,873,296,0.14,0.02,0.52,0.007,0.005,10.5,0.11,1.78,0.69,0.05,0.17,0.057,0.037,0.002,0.01,1323,15,2,823,20
515,34281.05979,873,245,0.14,0.02,0.52,0.007,0.005,10.5,0.11,1.78,0.69,0.05,0.17,0.057,0.037,0.002,0.01,1323,15,2,823,20
3349,34990.90301,873,216,0.14,0.02,0.52,0.007,0.005,10.5,0.11,1.78,0.69,0.05,0.17,0.057,0.037,0.002,0.01,1323,15,2,823,20
5308,35165.51677,873,194,0.14,0.02,0.52,0.007,0.005,10.5,0.11,1.78,0.69,0.05,0.17,0.057,0.037,0.002,0.01,1323,15,2,823,20
12,34737.5515,923,245,0.14,0.02,0.52,0.007,0.005,10.5,0.11,1.78,0.69,0.05,0.17,0.057,0.037,0.002,0.01,1323,15,2,823,20
237,35933.35993,923,166,0.14,0.02,0.52,0.007,0.005,10.5,0.11,1.78,0.69,0.05,0.17,0.057,0.037,0.002,0.01,1323,15,2,823,20
971,36498.67056,923,137,0.14,0.02,0.52,0.007,0.005,10.5,0.11,1.78,0.69,0.05,0.17,0.057,0.037,0.002,0.01,1323,15,2,823,20
2818,36925.76274,923,118,0.14,0.02,0.52,0.007,0.005,10.5,0.11,1.78,0.69,0.05,0.17,0.057,0.037,0.002,0.01,1323,15,2,823,20
9440,37410.36636,923,98,0.14,0.02,0.52,0.007,0.005,10.5,0.11,1.78,0.69,0.05,0.17,0.057,0.037,0.002,0.01,1323,15,2,823,20
12.5,34753.91515,923,245,0.12,0.06,0.49,0.007,0.005,10.38,0.28,1.98,0.52,0.05,0.19,0.047,0.051,0.005,0.01,1323,15,2,823,20
448,36188.59682,923,166,0.12,0.06,0.49,0.007,0.005,10.38,0.28,1.98,0.52,0.05,0.19,0.047,0.051,0.005,0.01,1323,15,2,823,20
1520,36678.30884,923,137,0.12,0.06,0.49,0.007,0.005,10.38,0.28,1.98,0.52,0.05,0.19,0.047,0.051,0.005,0.01,1323,15,2,823,20
7971,37342.56353,923,98,0.12,0.06,0.49,0.007,0.005,10.38,0.28,1.98,0.52,0.05,0.19,0.047,0.051,0.005,0.01,1323,15,2,823,20
20,34942.31789,923,235,0.12,0.07,0.5,0.007,0.002,11.56,0.3,2.01,0.55,0.05,0.17,0.045,0.047,0.005,0.01,1323,15,2,823,20
204,35873.25585,923,196,0.12,0.07,0.5,0.007,0.002,11.56,0.3,2.01,0.55,0.05,0.17,0.045,0.047,0.005,0.01,1323,15,2,823,20
489,36223.69929,923,157,0.12,0.07,0.5,0.007,0.002,11.56,0.3,2.01,0.55,0.05,0.17,0.045,0.047,0.005,0.01,1323,15,2,823,20
1240,36596.69542,923,137,0.12,0.07,0.5,0.007,0.002,11.56,0.3,2.01,0.55,0.05,0.17,0.045,0.047,0.005,0.01,1323,15,2,823,20
2491,36876.32016,923,118,0.12,0.07,0.5,0.007,0.002,11.56,0.3,2.01,0.55,0.05,0.17,0.045,0.047,0.005,0.01,1323,15,2,823,20
4456,37109.44361,923,98,0.12,0.07,0.5,0.007,0.002,11.56,0.3,2.01,0.55,0.05,0.17,0.045,0.047,0.005,0.01,1323,15,2,823,20
19,34921.75678,923,235,0.12,0.07,0.5,0.005,0.002,10.97,0.29,2,0.55,0.05,0.17,0.045,0.049,0.005,0.01,1323,15,2,823,20
157,35768.28259,923,196,0.12,0.07,0.5,0.005,0.002,10.97,0.29,2,0.55,0.05,0.17,0.045,0.049,0.005,0.01,1323,15,2,823,20
489,36223.69929,923,157,0.12,0.07,0.5,0.005,0.002,10.97,0.29,2,0.55,0.05,0.17,0.045,0.049,0.005,0.01,1323,15,2,823,20
1564,36689.74773,923,137,0.12,0.07,0.5,0.005,0.002,10.97,0.29,2,0.55,0.05,0.17,0.045,0.049,0.005,0.01,1323,15,2,823,20
3332,36992.92392,923,118,0.12,0.07,0.5,0.005,0.002,10.97,0.29,2,0.55,0.05,0.17,0.045,0.049,0.005,0.01,1323,15,2,823,20
7095,37295.89627,923,98,0.12,0.07,0.5,0.005,0.002,10.97,0.29,2,0.55,0.05,0.17,0.045,0.049,0.005,0.01,1323,15,2,823,20
47,35284.81353,923,235,0.12,0.07,0.5,0.005,0.002,10.97,0.29,2,0.55,0.05,0.17,0.045,0.049,0.005,0.01,1373,15,2,823,20
199,35863.3086,923,196,0.12,0.07,0.5,0.005,0.002,10.97,0.29,2,0.55,0.05,0.17,0.045,0.049,0.005,0.01,1373,15,2,823,20
845,36442.95595,923,157,0.12,0.07,0.5,0.005,0.002,10.97,0.29,2,0.55,0.05,0.17,0.045,0.049,0.005,0.01,1373,15,2,823,20
1900,36767.75678,923,137,0.12,0.07,0.5,0.005,0.002,10.97,0.29,2,0.55,0.05,0.17,0.045,0.049,0.005,0.01,1373,15,2,823,20
3107,36964.89818,923,118,0.12,0.07,0.5,0.005,0.002,10.97,0.29,2,0.55,0.05,0.17,0.045,0.049,0.005,0.01,1373,15,2,823,20
6405,37254.88437,923,98,0.12,0.07,0.5,0.005,0.002,10.97,0.29,2,0.55,0.05,0.17,0.045,0.049,0.005,0.01,1373,15,2,823,20
36,35177.93442,923,235,0.12,0.06,0.49,0.005,0.007,10.38,0.28,1.98,0.52,0.05,0.19,0.047,0.051,0.005,0.01,1373,15,2,823,20
199,35863.3086,923,196,0.12,0.06,0.49,0.005,0.007,10.38,0.28,1.98,0.52,0.05,0.19,0.047,0.051,0.005,0.01,1373,15,2,823,20
977,36501.13989,923,157,0.12,0.06,0.49,0.005,0.007,10.38,0.28,1.98,0.52,0.05,0.19,0.047,0.051,0.005,0.01,1373,15,2,823,20
1196,36582.21309,923,147,0.12,0.06,0.49,0.005,0.007,10.38,0.28,1.98,0.52,0.05,0.19,0.047,0.051,0.005,0.01,1373,15,2,823,20
3917,37057.76335,923,118,0.12,0.06,0.49,0.005,0.007,10.38,0.28,1.98,0.52,0.05,0.19,0.047,0.051,0.005,0.01,1373,15,2,823,20
80,35498.01927,923,166,0.12,0.06,0.49,0.005,0.007,10.38,0.28,1.98,0.52,0.05,0.19,0.047,0.051,0.005,0.01,1323,15,2,823,20
524,36251.40999,923,147,0.12,0.06,0.49,0.005,0.007,10.38,0.28,1.98,0.52,0.05,0.19,0.047,0.051,0.005,0.01,1323,15,2,823,20
2033,36794.87801,923,118,0.12,0.06,0.49,0.005,0.007,10.38,0.28,1.98,0.52,0.05,0.19,0.047,0.051,0.005,0.01,1323,15,2,823,20
7893,37338.62167,923,98,0.12,0.06,0.49,0.005,0.007,10.38,0.28,1.98,0.52,0.05,0.19,0.047,0.051,0.005,0.01,1323,15,2,823,20
15,34826.99944,923,85,0.2,0.24,0.47,0.026,0.009,11.59,0.98,0.01,0.39,0.05,0.28,0.005,0.032,0.002,0.01,1193,0.5,2,1053,2
105,35607.02493,923,53,0.2,0.24,0.47,0.026,0.009,11.59,0.98,0.01,0.39,0.05,0.28,0.005,0.032,0.002,0.01,1193,0.5,2,1053,2
1568,36690.77162,923,29,0.2,0.24,0.47,0.026,0.009,11.59,0.98,0.01,0.39,0.05,0.28,0.005,0.032,0.002,0.01,1193,0.5,2,1053,2
17553,37659.00351,923,20,0.2,0.24,0.47,0.026,0.009,11.59,0.98,0.01,0.39,0.05,0.28,0.005,0.032,0.002,0.01,1193,0.5,2,1053,2
321,34101.83098,873,126,0.2,0.24,0.47,0.026,0.009,11.59,0.98,0.01,0.39,0.05,0.28,0.005,0.032,0.002,0.01,1193,0.5,2,1053,2
439,34220.52361,873,116,0.2,0.24,0.47,0.026,0.009,11.59,0.98,0.01,0.39,0.05,0.28,0.005,0.032,0.002,0.01,1193,0.5,2,1053,2
1695,34732.71723,873,97,0.2,0.24,0.47,0.026,0.009,11.59,0.98,0.01,0.39,0.05,0.28,0.005,0.032,0.002,0.01,1193,0.5,2,1053,2
2198,34831.24225,873,87,0.2,0.24,0.47,0.026,0.009,11.59,0.98,0.01,0.39,0.05,0.28,0.005,0.032,0.002,0.01,1193,0.5,2,1053,2
5315,35166.01644,873,68,0.2,0.24,0.47,0.026,0.009,11.59,0.98,0.01,0.39,0.05,0.28,0.005,0.032,0.002,0.01,1193,0.5,2,1053,2
6715,35254.66326,873,59,0.2,0.24,0.47,0.026,0.009,11.59,0.98,0.01,0.39,0.05,0.28,0.005,0.032,0.002,0.01,1193,0.5,2,1053,2
12524,35490.98177,873,48,0.2,0.24,0.47,0.026,0.009,11.59,0.98,0.01,0.39,0.05,0.28,0.005,0.032,0.002,0.01,1193,0.5,2,1053,2
25914,35766.66766,873,38,0.2,0.24,0.47,0.026,0.009,11.59,0.98,0.01,0.39,0.05,0.28,0.005,0.032,0.002,0.01,1193,0.5,2,1053,2
2198,34831.24225,873,108,0.2,0.24,0.47,0.026,0.009,11.59,0.98,0.01,0.39,0.05,0.28,0.005,0.032,0.002,0.01,1198,0.5,2,1053,2
4548,35106.92934,873,83,0.2,0.24,0.47,0.026,0.009,11.59,0.98,0.01,0.39,0.05,0.28,0.005,0.032,0.002,0.01,1198,0.5,2,1053,2
6715,35254.66326,873,73,0.2,0.24,0.47,0.026,0.009,11.59,0.98,0.01,0.39,0.05,0.28,0.005,0.032,0.002,0.01,1198,0.5,2,1053,2
14635,35550.03993,873,66,0.2,0.24,0.47,0.026,0.009,11.59,0.98,0.01,0.39,0.05,0.28,0.005,0.032,0.002,0.01,1198,0.5,2,1053,2
22758,35717.43015,873,54,0.2,0.24,0.47,0.026,0.009,11.59,0.98,0.01,0.39,0.05,0.28,0.005,0.032,0.002,0.01,1198,0.5,2,1053,2
147,31869.53912,823,238,0.2,0.24,0.47,0.026,0.009,11.59,0.98,0.01,0.39,0.05,0.28,0.005,0.032,0.002,0.01,1198,0.5,2,1053,2
840,32492.51881,823,204,0.2,0.24,0.47,0.026,0.009,11.59,0.98,0.01,0.39,0.05,0.28,0.005,0.032,0.002,0.01,1198,0.5,2,1053,2
1413,32678.40396,823,210,0.2,0.24,0.47,0.026,0.009,11.59,0.98,0.01,0.39,0.05,0.28,0.005,0.032,0.002,0.01,1198,0.5,2,1053,2
2255,32845.47657,823,189,0.2,0.24,0.47,0.026,0.009,11.59,0.98,0.01,0.39,0.05,0.28,0.005,0.032,0.002,0.01,1198,0.5,2,1053,2
7645,33281.85663,823,158,0.2,0.24,0.47,0.026,0.009,11.59,0.98,0.01,0.39,0.05,0.28,0.005,0.032,0.002,0.01,1198,0.5,2,1053,2
10173,33383.96752,823,166,0.2,0.24,0.47,0.026,0.009,11.59,0.98,0.01,0.39,0.05,0.28,0.005,0.032,0.002,0.01,1198,0.5,2,1053,2
17101,33569.61366,823,150,0.2,0.24,0.47,0.026,0.009,11.59,0.98,0.01,0.39,0.05,0.28,0.005,0.032,0.002,0.01,1198,0.5,2,1053,2
248,34004.0084,873,143,0.2,0.24,0.47,0.026,0.009,11.59,0.98,0.01,0.39,0.05,0.28,0.005,0.032,0.002,0.01,1248,0.5,2,1023,2
584,34328.7305,873,132,0.2,0.24,0.47,0.026,0.009,11.59,0.98,0.01,0.39,0.05,0.28,0.005,0.032,0.002,0.01,1248,0.5,2,1023,2
1377,34653.94141,873,108,0.2,0.24,0.47,0.026,0.009,11.59,0.98,0.01,0.39,0.05,0.28,0.005,0.032,0.002,0.01,1248,0.5,2,1023,2
5315,35166.01644,873,83,0.2,0.24,0.47,0.026,0.009,11.59,0.98,0.01,0.39,0.05,0.28,0.005,0.032,0.002,0.01,1248,0.5,2,1023,2
14260,35540.19843,873,56,0.2,0.24,0.47,0.026,0.009,11.59,0.98,0.01,0.39,0.05,0.28,0.005,0.032,0.002,0.01,1248,0.5,2,1023,2
25941,35767.06248,873,48,0.2,0.24,0.47,0.026,0.009,11.59,0.98,0.01,0.39,0.05,0.28,0.005,0.032,0.002,0.01,1248,0.5,2,1023,2
719,32436.92483,823,232,0.2,0.24,0.47,0.026,0.009,11.59,0.98,0.01,0.39,0.05,0.28,0.005,0.032,0.002,0.01,1248,0.5,2,1023,2
2255,32845.47657,823,221,0.2,0.24,0.47,0.026,0.009,11.59,0.98,0.01,0.39,0.05,0.28,0.005,0.032,0.002,0.01,1248,0.5,2,1023,2
5896,33189.00576,823,189,0.2,0.24,0.47,0.026,0.009,11.59,0.98,0.01,0.39,0.05,0.28,0.005,0.032,0.002,0.01,1248,0.5,2,1023,2
18973,33606.74289,823,171,0.2,0.24,0.47,0.026,0.009,11.59,0.98,0.01,0.39,0.05,0.28,0.005,0.032,0.002,0.01,1248,0.5,2,1023,2
385,34170.7593,873,143,0.2,0.24,0.47,0.026,0.009,11.59,0.98,0.01,0.39,0.05,0.28,0.005,0.032,0.002,0.01,1273,0.5,2,1023,2
1413,34663.72619,873,123,0.2,0.24,0.47,0.026,0.009,11.59,0.98,0.01,0.39,0.05,0.28,0.005,0.032,0.002,0.01,1273,0.5,2,1023,2
4207,35077.38009,873,110,0.2,0.24,0.47,0.026,0.009,11.59,0.98,0.01,0.39,0.05,0.28,0.005,0.032,0.002,0.01,1273,0.5,2,1023,2
16665,35599.28813,873,89,0.2,0.24,0.47,0.026,0.009,11.59,0.98,0.01,0.39,0.05,0.28,0.005,0.032,0.002,0.01,1273,0.5,2,1023,2
1377,32669.17959,823,244,0.2,0.24,0.47,0.026,0.009,11.59,0.98,0.01,0.39,0.05,0.28,0.005,0.032,0.002,0.01,1273,0.5,2,1023,2
3417,32994.02678,823,215,0.2,0.24,0.47,0.026,0.009,11.59,0.98,0.01,0.39,0.05,0.28,0.005,0.032,0.002,0.01,1273,0.5,2,1023,2
7447,33272.47761,823,194,0.2,0.24,0.47,0.026,0.009,11.59,0.98,0.01,0.39,0.05,0.28,0.005,0.032,0.002,0.01,1273,0.5,2,1023,2
8934,33337.54777,823,175,0.2,0.24,0.47,0.026,0.009,11.59,0.98,0.01,0.39,0.05,0.28,0.005,0.032,0.002,0.01,1273,0.5,2,1023,2
28748,33755.27104,823,171,0.2,0.24,0.47,0.026,0.009,11.59,0.98,0.01,0.39,0.05,0.28,0.005,0.032,0.002,0.01,1273,0.5,2,1023,2
6543,35244.82533,873,110,0.2,0.24,0.47,0.026,0.009,11.59,0.98,0.01,0.39,0.05,0.28,0.005,0.032,0.002,0.01,1323,0.5,2,1023,2
26595,35776.50248,873,83,0.2,0.24,0.47,0.026,0.009,11.59,0.98,0.01,0.39,0.05,0.28,0.005,0.032,0.002,0.01,1323,0.5,2,1023,2
1008,32557.68498,823,257,0.2,0.24,0.47,0.026,0.009,11.59,0.98,0.01,0.39,0.05,0.28,0.005,0.032,0.002,0.01,1323,0.5,2,1023,2
7258,33263.28932,823,221,0.2,0.24,0.47,0.026,0.009,11.59,0.98,0.01,0.39,0.05,0.28,0.005,0.032,0.002,0.01,1323,0.5,2,1023,2
8264,33309.68458,823,215,0.2,0.24,0.47,0.026,0.009,11.59,0.98,0.01,0.39,0.05,0.28,0.005,0.032,0.002,0.01,1323,0.5,2,1023,2
11287,33421.10908,823,199,0.2,0.24,0.47,0.026,0.009,11.59,0.98,0.01,0.39,0.05,0.28,0.005,0.032,0.002,0.01,1323,0.5,2,1023,2
3.4,34232.02225,923,151,0.057,0.556,0.566,0.002,0.006,9.978,2.037,0.01,0.1,0.05,0.013,0.005,0.017,0.005,0.01,1323,0.5,1,973,1
40,35220.16858,923,116,0.057,0.556,0.566,0.002,0.006,9.978,2.037,0.01,0.1,0.05,0.013,0.005,0.017,0.005,0.01,1323,0.5,1,973,1
293,36018.38602,923,86,0.057,0.556,0.566,0.002,0.006,9.978,2.037,0.01,0.1,0.05,0.013,0.005,0.017,0.005,0.01,1323,0.5,1,973,1
4055,37071.64277,923,60,0.057,0.556,0.566,0.002,0.006,9.978,2.037,0.01,0.1,0.05,0.013,0.005,0.017,0.005,0.01,1323,0.5,1,973,1
4.2,32457.74871,873,232,0.057,0.556,0.566,0.002,0.006,9.978,2.037,0.01,0.1,0.05,0.013,0.005,0.017,0.005,0.01,1323,0.5,1,973,1
35,33261.62349,873,191,0.057,0.556,0.566,0.002,0.006,9.978,2.037,0.01,0.1,0.05,0.013,0.005,0.017,0.005,0.01,1323,0.5,1,973,1
204,33929.95922,873,153,0.057,0.556,0.566,0.002,0.006,9.978,2.037,0.01,0.1,0.05,0.013,0.005,0.017,0.005,0.01,1323,0.5,1,973,1
2459,34873.78428,873,112,0.057,0.556,0.566,0.002,0.006,9.978,2.037,0.01,0.1,0.05,0.013,0.005,0.017,0.005,0.01,1323,0.5,1,973,1
2.2,30367.65082,823,320,0.057,0.556,0.566,0.002,0.006,9.978,2.037,0.01,0.1,0.05,0.013,0.005,0.017,0.005,0.01,1323,0.5,1,973,1
14,31029.10033,823,281,0.057,0.556,0.566,0.002,0.006,9.978,2.037,0.01,0.1,0.05,0.013,0.005,0.017,0.005,0.01,1323,0.5,1,973,1
114,31778.66965,823,243,0.057,0.556,0.566,0.002,0.006,9.978,2.037,0.01,0.1,0.05,0.013,0.005,0.017,0.005,0.01,1323,0.5,1,973,1
1887,32781.79723,823,210,0.057,0.556,0.566,0.002,0.006,9.978,2.037,0.01,0.1,0.05,0.013,0.005,0.017,0.005,0.01,1323,0.5,1,973,1
2.1,34038.87562,923,193,0.046,0.544,0.55,0.002,0.007,9.95,2.031,0.01,0.1,0.05,0.214,0.005,0.017,0.005,0.01,1323,0.5,1,973,1
43,35249.15859,923,157,0.046,0.544,0.55,0.002,0.007,9.95,2.031,0.01,0.1,0.05,0.214,0.005,0.017,0.005,0.01,1323,0.5,1,973,1
325,36059.93555,923,119,0.046,0.544,0.55,0.002,0.007,9.95,2.031,0.01,0.1,0.05,0.214,0.005,0.017,0.005,0.01,1323,0.5,1,973,1
1734,36731.10952,923,102,0.046,0.544,0.55,0.002,0.007,9.95,2.031,0.01,0.1,0.05,0.214,0.005,0.017,0.005,0.01,1323,0.5,1,973,1
5288,37178.06521,923,80,0.046,0.544,0.55,0.002,0.007,9.95,2.031,0.01,0.1,0.05,0.214,0.005,0.017,0.005,0.01,1323,0.5,1,973,1
17,32987.83399,873,235,0.046,0.544,0.55,0.002,0.007,9.95,2.031,0.01,0.1,0.05,0.214,0.005,0.017,0.005,0.01,1323,0.5,1,973,1
161,33840.21107,873,191,0.046,0.544,0.55,0.002,0.007,9.95,2.031,0.01,0.1,0.05,0.214,0.005,0.017,0.005,0.01,1323,0.5,1,973,1
516,34281.79527,873,172,0.046,0.544,0.55,0.002,0.007,9.95,2.031,0.01,0.1,0.05,0.214,0.005,0.017,0.005,0.01,1323,0.5,1,973,1
4520,35104.58794,873,134,0.046,0.544,0.55,0.002,0.007,9.95,2.031,0.01,0.1,0.05,0.214,0.005,0.017,0.005,0.01,1323,0.5,1,973,1
3.2,30501.57539,823,320,0.046,0.544,0.55,0.002,0.007,9.95,2.031,0.01,0.1,0.05,0.214,0.005,0.017,0.005,0.01,1323,0.5,1,973,1
31,31313.22763,823,292,0.046,0.544,0.55,0.002,0.007,9.95,2.031,0.01,0.1,0.05,0.214,0.005,0.017,0.005,0.01,1323,0.5,1,973,1
137,31844.35798,823,270,0.046,0.544,0.55,0.002,0.007,9.95,2.031,0.01,0.1,0.05,0.214,0.005,0.017,0.005,0.01,1323,0.5,1,973,1
2959,32942.58926,823,246,0.046,0.544,0.55,0.002,0.007,9.95,2.031,0.01,0.1,0.05,0.214,0.005,0.017,0.005,0.01,1323,0.5,1,973,1
8.4,34594.57699,923,195,0.044,0.522,0.549,0.002,0.008,9.907,2.014,0.01,0.1,0.05,0.025,0.103,0.017,0.005,0.01,1323,0.5,1,973,1
234,35928.25344,923,117,0.044,0.522,0.549,0.002,0.008,9.907,2.014,0.01,0.1,0.05,0.025,0.103,0.017,0.005,0.01,1323,0.5,1,973,1
58,35369.11125,923,157,0.044,0.522,0.549,0.002,0.008,9.907,2.014,0.01,0.1,0.05,0.025,0.103,0.017,0.005,0.01,1323,0.5,1,973,1
1829,36752.49046,923,78,0.044,0.522,0.549,0.002,0.008,9.907,2.014,0.01,0.1,0.05,0.025,0.103,0.017,0.005,0.01,1323,0.5,1,973,1
5.2,32538.723,873,271,0.044,0.522,0.549,0.002,0.008,9.907,2.014,0.01,0.1,0.05,0.025,0.103,0.017,0.005,0.01,1323,0.5,1,973,1
52,33411.723,873,232,0.044,0.522,0.549,0.002,0.008,9.907,2.014,0.01,0.1,0.05,0.025,0.103,0.017,0.005,0.01,1323,0.5,1,973,1
516,34281.79527,873,191,0.044,0.522,0.549,0.002,0.008,9.907,2.014,0.01,0.1,0.05,0.025,0.103,0.017,0.005,0.01,1323,0.5,1,973,1
1887,34773.40095,873,153,0.044,0.522,0.549,0.002,0.008,9.907,2.014,0.01,0.1,0.05,0.025,0.103,0.017,0.005,0.01,1323,0.5,1,973,1
5890,35204.96274,873,115,0.044,0.522,0.549,0.002,0.008,9.907,2.014,0.01,0.1,0.05,0.025,0.103,0.017,0.005,0.01,1323,0.5,1,973,1
2.3,30383.53897,823,360,0.045,0.529,0.535,0.002,0.008,9.875,2.012,0.01,0.1,0.05,0.012,0.05,0.017,0.005,0.01,1323,0.5,1,973,1
8.1,30833.52013,823,350,0.045,0.529,0.535,0.002,0.008,9.875,2.012,0.01,0.1,0.05,0.012,0.05,0.017,0.005,0.01,1323,0.5,1,973,1
130,31825.61234,823,303,0.045,0.529,0.535,0.002,0.008,9.875,2.012,0.01,0.1,0.05,0.012,0.05,0.017,0.005,0.01,1323,0.5,1,973,1
502,32308.51612,823,288,0.045,0.529,0.535,0.002,0.008,9.875,2.012,0.01,0.1,0.05,0.012,0.05,0.017,0.005,0.01,1323,0.5,1,973,1
3562,33008.88105,823,270,0.045,0.529,0.535,0.002,0.008,9.875,2.012,0.01,0.1,0.05,0.012,0.05,0.017,0.005,0.01,1323,0.5,1,973,1
6.4,34485.57132,923,228,0.045,0.536,0.528,0.003,0.01,9.842,2.016,0.01,0.1,0.05,0.088,0.07,0.017,0.005,0.01,1323,0.5,1,973,1
38,35199.60747,923,193,0.045,0.536,0.528,0.003,0.01,9.842,2.016,0.01,0.1,0.05,0.088,0.07,0.017,0.005,0.01,1323,0.5,1,973,1
181,35825.30453,923,149,0.045,0.536,0.528,0.003,0.01,9.842,2.016,0.01,0.1,0.05,0.088,0.07,0.017,0.005,0.01,1323,0.5,1,973,1
1479,36667.34783,923,100,0.045,0.536,0.528,0.003,0.01,9.842,2.016,0.01,0.1,0.05,0.088,0.07,0.017,0.005,0.01,1323,0.5,1,973,1
10828,37465.35524,923,60,0.045,0.536,0.528,0.003,0.01,9.842,2.016,0.01,0.1,0.05,0.088,0.07,0.017,0.005,0.01,1323,0.5,1,973,1
4.1,32448.61239,873,304,0.045,0.536,0.528,0.003,0.01,9.842,2.016,0.01,0.1,0.05,0.088,0.07,0.017,0.005,0.01,1323,0.5,1,973,1
49,33389.19326,873,264,0.045,0.536,0.528,0.003,0.01,9.842,2.016,0.01,0.1,0.05,0.088,0.07,0.017,0.005,0.01,1323,0.5,1,973,1
452,34231.58794,873,226,0.045,0.536,0.528,0.003,0.01,9.842,2.016,0.01,0.1,0.05,0.088,0.07,0.017,0.005,0.01,1323,0.5,1,973,1
3755,35034.28656,873,155,0.045,0.536,0.528,0.003,0.01,9.842,2.016,0.01,0.1,0.05,0.088,0.07,0.017,0.005,0.01,1323,0.5,1,973,1
12,30974.00312,823,389,0.045,0.536,0.528,0.003,0.01,9.842,2.016,0.01,0.1,0.05,0.088,0.07,0.017,0.005,0.01,1323,0.5,1,973,1
174,31929.80899,823,346,0.045,0.536,0.528,0.003,0.01,9.842,2.016,0.01,0.1,0.05,0.088,0.07,0.017,0.005,0.01,1323,0.5,1,973,1
3562,33008.88105,823,307,0.045,0.536,0.528,0.003,0.01,9.842,2.016,0.01,0.1,0.05,0.088,0.07,0.017,0.005,0.01,1323,0.5,1,973,1
9.3,34635.37697,923,195,0.056,0.567,0.554,0.002,0.005,10.27,2.095,0.01,0.1,0.05,0.179,0.055,0.017,0.005,0.01,1323,0.5,1,973,1
115,35643.49131,923,151,0.056,0.567,0.554,0.002,0.005,10.27,2.095,0.01,0.1,0.05,0.179,0.055,0.017,0.005,0.01,1323,0.5,1,973,1
1140,36562.99039,923,114,0.056,0.567,0.554,0.002,0.005,10.27,2.095,0.01,0.1,0.05,0.179,0.055,0.017,0.005,0.01,1323,0.5,1,973,1
3028,36954.57408,923,100,0.056,0.567,0.554,0.002,0.005,10.27,2.095,0.01,0.1,0.05,0.179,0.055,0.017,0.005,0.01,1323,0.5,1,973,1
8758,37380.30697,923,80,0.056,0.567,0.554,0.002,0.005,10.27,2.095,0.01,0.1,0.05,0.179,0.055,0.017,0.005,0.01,1323,0.5,1,973,1
