Repository: yuxinghua000/CreepPredix

# MLND

## Capstone Project: Evaluation of Regression Models for Creep Prediction of CrMo Steels

## Data

The creep data is included as a selection of 2060 data points

Note (m.u.) is shorthand for *monetary units*.

**Features**
Chemical composition - 

C, Si, Mn, P, S, Ni, Cr, Mo, W, Cu, V, Nb, N, Al, O (all in wt. %)

minor alloy elements were omitted.

Heat treatment conditions - 

N_T      normaling temperature
N_Time   normaling time
T_T      tempering temperature
T_Time   tempering time

Creep testing conditions – 

stress and temperature

**Target**

Larson Miller Parameter -

LMP = T*(log10(t)+33)
t creep life in seconds
T testing temeprature in Kelvin

File: creep_5.csv (part 7 of 7)
life,LMP,Temperature,Stress,C,Si,Mn,P,S,Cr,Mo,W,Ni,Cu,V,Nb,N,Al,O,N_T,N_Time,CR_N,T_T,T_Time
6,32592.97812,873,274,0.056,0.567,0.554,0.002,0.005,10.27,2.095,0.01,0.1,0.05,0.179,0.055,0.017,0.005,0.01,1323,0.5,1,973,1
117,33719.17834,873,232,0.056,0.567,0.554,0.002,0.005,10.27,2.095,0.01,0.1,0.05,0.179,0.055,0.017,0.005,0.01,1323,0.5,1,973,1
12035,35475.88152,873,155,0.056,0.567,0.554,0.002,0.005,10.27,2.095,0.01,0.1,0.05,0.179,0.055,0.017,0.005,0.01,1323,0.5,1,973,1
4.2,30598.77112,823,365,0.056,0.567,0.554,0.002,0.005,10.27,2.095,0.01,0.1,0.05,0.179,0.055,0.017,0.005,0.01,1323,0.5,1,973,1
170,31921.49642,823,311,0.056,0.567,0.554,0.002,0.005,10.27,2.095,0.01,0.1,0.05,0.179,0.055,0.017,0.005,0.01,1323,0.5,1,973,1
1487,32696.64889,823,288,0.056,0.567,0.554,0.002,0.005,10.27,2.095,0.01,0.1,0.05,0.179,0.055,0.017,0.005,0.01,1323,0.5,1,973,1
4641,33103.45828,823,273,0.056,0.567,0.554,0.002,0.005,10.27,2.095,0.01,0.1,0.05,0.179,0.055,0.017,0.005,0.01,1323,0.5,1,973,1
6.9,34515.72492,923,219,0.049,0.52,0.6,0.01,0.012,10.03,2.07,0.01,0.1,0.05,0.1,0.049,0.017,0.005,0.01,1323,0.5,1,973,1
14,34799.34339,923,219,0.049,0.52,0.6,0.01,0.012,10.03,2.07,0.01,0.1,0.05,0.1,0.049,0.017,0.005,0.01,1323,0.5,1,973,1
36,35177.93442,923,200,0.049,0.52,0.6,0.01,0.012,10.03,2.07,0.01,0.1,0.05,0.1,0.049,0.017,0.005,0.01,1323,0.5,1,973,1
73,35461.31421,923,174,0.049,0.52,0.6,0.01,0.012,10.03,2.07,0.01,0.1,0.05,0.1,0.049,0.017,0.005,0.01,1323,0.5,1,973,1
106,35610.82452,923,193,0.049,0.52,0.6,0.01,0.012,10.03,2.07,0.01,0.1,0.05,0.1,0.049,0.017,0.005,0.01,1323,0.5,1,973,1
300,36027.85013,923,151,0.049,0.52,0.6,0.01,0.012,10.03,2.07,0.01,0.1,0.05,0.1,0.049,0.017,0.005,0.01,1323,0.5,1,973,1
1228,36592.7973,923,113,0.049,0.52,0.6,0.01,0.012,10.03,2.07,0.01,0.1,0.05,0.1,0.049,0.017,0.005,0.01,1323,0.5,1,973,1
300,36027.85013,923,136,0.049,0.52,0.6,0.01,0.012,10.03,2.07,0.01,0.1,0.05,0.1,0.049,0.017,0.005,0.01,1323,0.5,1,973,1
584,36294.86627,923,111,0.049,0.52,0.6,0.01,0.012,10.03,2.07,0.01,0.1,0.05,0.1,0.049,0.017,0.005,0.01,1323,0.5,1,973,1
1196,36582.21309,923,113,0.049,0.52,0.6,0.01,0.012,10.03,2.07,0.01,0.1,0.05,0.1,0.049,0.017,0.005,0.01,1323,0.5,1,973,1
2515,36880.16377,923,102,0.049,0.52,0.6,0.01,0.012,10.03,2.07,0.01,0.1,0.05,0.1,0.049,0.017,0.005,0.01,1323,0.5,1,973,1
4391,37103.55326,923,81,0.049,0.52,0.6,0.01,0.012,10.03,2.07,0.01,0.1,0.05,0.1,0.049,0.017,0.005,0.01,1323,0.5,1,973,1
6,32592.97812,873,320,0.049,0.52,0.6,0.01,0.012,10.03,2.07,0.01,0.1,0.05,0.1,0.049,0.017,0.005,0.01,1323,0.5,1,973,1
17,32987.83399,873,293,0.049,0.52,0.6,0.01,0.012,10.03,2.07,0.01,0.1,0.05,0.1,0.049,0.017,0.005,0.01,1323,0.5,1,973,1
42,33330.74871,873,271,0.049,0.52,0.6,0.01,0.012,10.03,2.07,0.01,0.1,0.05,0.1,0.049,0.017,0.005,0.01,1323,0.5,1,973,1
273,34040.42207,873,250,0.049,0.52,0.6,0.01,0.012,10.03,2.07,0.01,0.1,0.05,0.1,0.049,0.017,0.005,0.01,1323,0.5,1,973,1
1054,34552.59194,873,230,0.049,0.52,0.6,0.01,0.012,10.03,2.07,0.01,0.1,0.05,0.1,0.049,0.017,0.005,0.01,1323,0.5,1,973,1
1487,34683.07956,873,206,0.049,0.52,0.6,0.01,0.012,10.03,2.07,0.01,0.1,0.05,0.1,0.049,0.017,0.005,0.01,1323,0.5,1,973,1
2882,34933.96492,873,201,0.049,0.52,0.6,0.01,0.012,10.03,2.07,0.01,0.1,0.05,0.1,0.049,0.017,0.005,0.01,1323,0.5,1,973,1
11414,35455.79534,873,183,0.049,0.52,0.6,0.01,0.012,10.03,2.07,0.01,0.1,0.05,0.1,0.049,0.017,0.005,0.01,1323,0.5,1,973,1
4.2,30598.77112,823,405,0.049,0.52,0.6,0.01,0.012,10.03,2.07,0.01,0.1,0.05,0.1,0.049,0.017,0.005,0.01,1323,0.5,1,973,1
15,31053.76006,823,394,0.049,0.52,0.6,0.01,0.012,10.03,2.07,0.01,0.1,0.05,0.1,0.049,0.017,0.005,0.01,1323,0.5,1,973,1
80,31652.08002,823,369,0.049,0.52,0.6,0.01,0.012,10.03,2.07,0.01,0.1,0.05,0.1,0.049,0.017,0.005,0.01,1323,0.5,1,973,1
111,31769.13777,823,374,0.049,0.52,0.6,0.01,0.012,10.03,2.07,0.01,0.1,0.05,0.1,0.049,0.017,0.005,0.01,1323,0.5,1,973,1
476,32289.50748,823,355,0.049,0.52,0.6,0.01,0.012,10.03,2.07,0.01,0.1,0.05,0.1,0.049,0.017,0.005,0.01,1323,0.5,1,973,1
1938,32791.32911,823,350,0.049,0.52,0.6,0.01,0.012,10.03,2.07,0.01,0.1,0.05,0.1,0.049,0.017,0.005,0.01,1323,0.5,1,973,1
3469,32999.4251,823,341,0.049,0.52,0.6,0.01,0.012,10.03,2.07,0.01,0.1,0.05,0.1,0.049,0.017,0.005,0.01,1323,0.5,1,973,1
10000,33377.83696,823,320,0.049,0.52,0.6,0.01,0.012,10.03,2.07,0.01,0.1,0.05,0.1,0.049,0.017,0.005,0.01,1323,0.5,1,973,1
23,34998.342,923,157,0.21,0.35,0.85,0.007,0.013,10.51,1.4,0.01,0.05,0.01,0.01,0.005,0.013,0.005,0.01,1423,1,2,923,1
157,35768.28259,923,116,0.21,0.35,0.85,0.007,0.013,10.51,1.4,0.01,0.05,0.01,0.01,0.005,0.013,0.005,0.01,1423,1,2,923,1
359,36099.81938,923,98,0.21,0.35,0.85,0.007,0.013,10.51,1.4,0.01,0.05,0.01,0.01,0.005,0.013,0.005,0.01,1423,1,2,923,1
1952,36778.58008,923,78,0.21,0.35,0.85,0.007,0.013,10.51,1.4,0.01,0.05,0.01,0.01,0.005,0.013,0.005,0.01,1423,1,2,923,1
19.5,34932.16915,923,198,0.2,0.31,0.89,0.007,0.014,10.4,1.4,0.01,0.05,0.01,0.02,0.005,0.015,0.005,0.01,1423,1,2,923,1
82,35507.91739,923,157,0.2,0.31,0.89,0.007,0.014,10.4,1.4,0.01,0.05,0.01,0.02,0.005,0.015,0.005,0.01,1423,1,2,923,1
492,36226.151,923,117,0.2,0.31,0.89,0.007,0.014,10.4,1.4,0.01,0.05,0.01,0.02,0.005,0.015,0.005,0.01,1423,1,2,923,1
10000,37433.46721,923,78,0.2,0.31,0.89,0.007,0.014,10.4,1.4,0.01,0.05,0.01,0.02,0.005,0.015,0.005,0.01,1423,1,2,923,1
82,35507.91739,923,233,0.21,0.36,0.87,0.007,0.014,10.4,1.41,0.01,0.05,0.01,0.2,0.06,0.01,0.005,0.01,1423,1,2,923,1
502,36234.21674,923,195,0.21,0.36,0.87,0.007,0.014,10.4,1.41,0.01,0.05,0.01,0.2,0.06,0.01,0.005,0.01,1423,1,2,923,1
2571,36888.99142,923,157,0.21,0.36,0.87,0.007,0.014,10.4,1.41,0.01,0.05,0.01,0.2,0.06,0.01,0.005,0.01,1423,1,2,923,1
129,35689.54151,923,232,0.2,0.36,0.87,0.007,0.012,10.43,1.4,0.01,0.05,0.02,0.21,0.13,0.01,0.005,0.01,1423,1,2,923,1
446,36186.80328,923,195,0.2,0.36,0.87,0.007,0.014,10.43,1.4,0.01,0.05,0.02,0.21,0.13,0.01,0.005,0.01,1423,1,2,923,1
3965,37062.64567,923,156,0.2,0.36,0.87,0.007,0.014,10.43,1.4,0.01,0.05,0.02,0.21,0.13,0.01,0.005,0.01,1423,1,2,923,1
18000,37669.08373,923,118,0.2,0.36,0.87,0.007,0.012,10.43,1.4,0.01,0.05,0.02,0.21,0.13,0.01,0.005,0.01,1423,1,2,923,1
46,35276.19269,923,235,0.2,0.38,0.92,0.008,0.01,10.71,1.44,0.01,0.06,0.01,0.19,0.22,0.017,0.005,0.01,1423,1,2,923,1
228,35917.84107,923,196,0.2,0.38,0.92,0.008,0.01,10.71,1.44,0.01,0.06,0.01,0.19,0.22,0.017,0.005,0.01,1423,1,2,923,1
1991,36786.50998,923,157,0.2,0.38,0.92,0.008,0.01,10.71,1.44,0.01,0.06,0.01,0.19,0.22,0.017,0.005,0.01,1423,1,2,923,1
11937,37504.44147,923,116,0.2,0.38,0.92,0.008,0.01,10.71,1.44,0.01,0.06,0.01,0.19,0.22,0.017,0.005,0.01,1423,1,2,923,1
37000,37957.9174,923,98,0.2,0.38,0.92,0.008,0.01,10.71,1.44,0.01,0.06,0.01,0.19,0.22,0.017,0.005,0.01,1423,1,2,923,1
56,35355.04476,923,236,0.22,0.33,0.8,0.009,0.008,10.21,1.32,0.01,0.07,0.02,0.18,0.28,0.017,0.005,0.01,1423,1,2,923,1
273,35990.04533,923,196,0.22,0.33,0.8,0.009,0.008,10.21,1.32,0.01,0.07,0.02,0.18,0.28,0.017,0.005,0.01,1423,1,2,923,1
2285,36841.71917,923,157,0.22,0.33,0.8,0.009,0.008,10.21,1.32,0.01,0.07,0.02,0.18,0.28,0.017,0.005,0.01,1423,1,2,923,1
8543,37370.34361,923,116,0.22,0.33,0.8,0.009,0.008,10.21,1.32,0.01,0.07,0.02,0.18,0.28,0.017,0.005,0.01,1423,1,2,923,1
185,30010.54558,773,347,0.1,0.27,0.44,0.005,0.001,8.84,0.94,0.01,0.09,0.01,0.23,0.081,0.064,0.005,0.01,1338,1,1,933,3
1804,30775.09267,773,315,0.1,0.27,0.44,0.005,0.001,8.84,0.94,0.01,0.09,0.01,0.23,0.081,0.064,0.005,0.01,1338,1,1,933,3
2699,30910.34166,773,312,0.1,0.27,0.44,0.005,0.001,8.84,0.94,0.01,0.09,0.01,0.23,0.081,0.064,0.005,0.01,1338,1,1,933,3
3117,30958.68038,773,302,0.1,0.27,0.44,0.005,0.001,8.84,0.94,0.01,0.09,0.01,0.23,0.081,0.064,0.005,0.01,1338,1,1,933,3
109,31762.63897,823,262,0.1,0.27,0.44,0.005,0.001,8.84,0.94,0.01,0.09,0.01,0.23,0.081,0.064,0.005,0.01,1338,1,1,933,3
285,32106.17428,823,243,0.1,0.27,0.44,0.005,0.001,8.84,0.94,0.01,0.09,0.01,0.23,0.081,0.064,0.005,0.01,1338,1,1,933,3
697,32425.81753,823,238,0.1,0.27,0.44,0.005,0.001,8.84,0.94,0.01,0.09,0.01,0.23,0.081,0.064,0.005,0.01,1338,1,1,933,3
2699,32909.71693,823,221,0.1,0.27,0.44,0.005,0.001,8.84,0.94,0.01,0.09,0.01,0.23,0.081,0.064,0.005,0.01,1338,1,1,933,3
5011,33130.87474,823,209,0.1,0.27,0.44,0.005,0.001,8.84,0.94,0.01,0.09,0.01,0.23,0.081,0.064,0.005,0.01,1338,1,1,933,3
4940,33125.77424,823,221,0.1,0.27,0.44,0.005,0.001,8.84,0.94,0.01,0.09,0.01,0.23,0.081,0.064,0.005,0.01,1338,1,1,933,3
8535,33321.21746,823,200,0.1,0.27,0.44,0.005,0.001,8.84,0.94,0.01,0.09,0.01,0.23,0.081,0.064,0.005,0.01,1338,1,1,933,3
175,33871.8243,873,176,0.1,0.27,0.44,0.005,0.001,8.84,0.94,0.01,0.09,0.01,0.23,0.081,0.064,0.005,0.01,1338,1,1,933,3
360,34145.30417,873,168,0.1,0.27,0.44,0.005,0.001,8.84,0.94,0.01,0.09,0.01,0.23,0.081,0.064,0.005,0.01,1338,1,1,933,3
1474,34679.75039,873,150,0.1,0.27,0.44,0.005,0.001,8.84,0.94,0.01,0.09,0.01,0.23,0.081,0.064,0.005,0.01,1338,1,1,933,3
2738,34914.53148,873,149,0.1,0.27,0.44,0.005,0.001,8.84,0.94,0.01,0.09,0.01,0.23,0.081,0.064,0.005,0.01,1338,1,1,933,3
2985,34947.27849,873,139,0.1,0.27,0.44,0.005,0.001,8.84,0.94,0.01,0.09,0.01,0.23,0.081,0.064,0.005,0.01,1338,1,1,933,3
4038,35061.83528,873,139,0.1,0.27,0.44,0.005,0.001,8.84,0.94,0.01,0.09,0.01,0.23,0.081,0.064,0.005,0.01,1338,1,1,933,3
9440,35383.80263,873,131,0.1,0.27,0.44,0.005,0.001,8.84,0.94,0.01,0.09,0.01,0.23,0.081,0.064,0.005,0.01,1338,1,1,933,3
131,35695.70861,923,117,0.1,0.27,0.44,0.005,0.001,8.84,0.94,0.01,0.09,0.01,0.23,0.081,0.064,0.005,0.01,1338,1,1,933,3
165,35788.20489,923,115,0.1,0.27,0.44,0.005,0.001,8.84,0.94,0.01,0.09,0.01,0.23,0.081,0.064,0.005,0.01,1338,1,1,933,3
878,36458.31265,923,100,0.1,0.27,0.44,0.005,0.001,8.84,0.94,0.01,0.09,0.01,0.23,0.081,0.064,0.005,0.01,1338,1,1,933,3
1223,36591.16183,923,100,0.1,0.27,0.44,0.005,0.001,8.84,0.94,0.01,0.09,0.01,0.23,0.081,0.064,0.005,0.01,1338,1,1,933,3
2053,36798.80221,923,90,0.1,0.27,0.44,0.005,0.001,8.84,0.94,0.01,0.09,0.01,0.23,0.081,0.064,0.005,0.01,1338,1,1,933,3
2985,36948.84083,923,90,0.1,0.27,0.44,0.005,0.001,8.84,0.94,0.01,0.09,0.01,0.23,0.081,0.064,0.005,0.01,1338,1,1,933,3
5758,37212.19795,923,80,0.1,0.27,0.44,0.005,0.001,8.84,0.94,0.01,0.09,0.01,0.23,0.081,0.064,0.005,0.01,1338,1,1,933,3
403,30271.92263,773,336,0.1,0.24,0.45,0.004,0.001,8.84,0.95,0.01,0.04,0.01,0.21,0.079,0.055,0.011,0.01,1338,1,1,933,3
273,30141.17556,773,340,0.1,0.24,0.45,0.004,0.001,8.84,0.95,0.01,0.04,0.01,0.21,0.079,0.055,0.011,0.01,1338,1,1,933,3
1631,30741.24874,773,315,0.1,0.24,0.45,0.004,0.001,8.84,0.95,0.01,0.04,0.01,0.21,0.079,0.055,0.011,0.01,1338,1,1,933,3
2304,30857.22079,773,312,0.1,0.24,0.45,0.004,0.001,8.84,0.95,0.01,0.04,0.01,0.21,0.079,0.055,0.011,0.01,1338,1,1,933,3
375,32204.26469,823,243,0.1,0.24,0.45,0.004,0.001,8.84,0.95,0.01,0.04,0.01,0.21,0.079,0.055,0.011,0.01,1338,1,1,933,3
459,32276.5088,823,241,0.1,0.24,0.45,0.004,0.001,8.84,0.95,0.01,0.04,0.01,0.21,0.079,0.055,0.011,0.01,1338,1,1,933,3
3398,32992.0338,823,214,0.1,0.24,0.45,0.004,0.001,8.84,0.95,0.01,0.04,0.01,0.21,0.079,0.055,0.011,0.01,1338,1,1,933,3
523,34286.90406,873,168,0.1,0.24,0.45,0.004,0.001,8.84,0.95,0.01,0.04,0.01,0.21,0.079,0.055,0.011,0.01,1338,1,1,933,3
621,34352.02105,873,167,0.1,0.24,0.45,0.004,0.001,8.84,0.95,0.01,0.04,0.01,0.21,0.079,0.055,0.011,0.01,1338,1,1,933,3
3758,35034.58935,873,137,0.1,0.24,0.45,0.004,0.001,8.84,0.95,0.01,0.04,0.01,0.21,0.079,0.055,0.011,0.01,1338,1,1,933,3
4800,35127.37568,873,137,0.1,0.24,0.45,0.004,0.001,8.84,0.95,0.01,0.04,0.01,0.21,0.079,0.055,0.011,0.01,1338,1,1,933,3
149,35747.31813,923,115,0.1,0.24,0.45,0.004,0.001,8.84,0.95,0.01,0.04,0.01,0.21,0.079,0.055,0.011,0.01,1338,1,1,933,3
